Repository: milumilelu/physics-guided-mamba2

# Physics-Guided Mamba-2：超快激光烧蚀形貌预测

面向氧化锆（ZrO₂）超快激光多脉冲烧蚀的**部分可观测条件下跨尺度物理引导隐状态动力学建模**课题。

核心科学问题：在只能观测到「单线/槽压缩观测量」的条件下，用隐状态动力学模型刻画**历史材料状态 $Z_n$** 的选择性演化，从而由脉冲历史预测烧蚀形貌。

$$
\text{真实脉冲历史} \rightarrow (H_n, Z_n) \rightarrow \text{材料去除状态门控} \rightarrow H_{n+1} \rightarrow \text{单线/槽压缩观测}
$$

---

## 1. 仓库结构

```
physics-guided Mamba-2/
├── extract_zro2_single_line.py        # ★ 主流水线：CAG 解码 → 几何提取 → 特征表
├── depth_mechanism_transition_virtual_data_v2.py   # 机理递推 + 虚拟数据增强（含 .patch）
├── compare_raw_vs_repaired.py         # 圆锥伪影修复对观测算子 Y=[W_line, D_line] 的影响
├── inventory_cone_repair.py           # 15 个 pilot 组的圆锥修复盘点与质检
├── preview_cag_group.py               # 单组 CAG 预览（高度图 + 斜视点云，自包含）
├── render_cag_group1_raw.py           # 原始未修正高度场渲染，用于对照
├── validate_conical_preprocess_group1.py  # 第 1 组修复前/后诊断
├── probe_cag.py                       # CAG/ZIP 结构探测小工具
│
├── 氧化锆/                             # 原始测量数据（3.2 GB，已被 .gitignore 排除）
│   ├── 60Pass组.cag       2.3 GB
│   ├── 20组.cag           756 MB
│   ├── 120组直线.cag      147 MB      # pilot 实验使用
│   ├── 72组单脉冲直线.cag  86 MB
│   └── *_design.csv                   # 实验设计表（DOE）
│
├── outputs/                            # 实验产物（PNG 已忽略，只跟踪 CSV/JSON/MD）
│   ├── zro2_single_line_pilot/                    # ★ 主结果：原始口径
│   ├── zro2_single_line_pilot_cone_repaired/      # 圆锥修复后
│   ├── zro2_single_line_pilot_cut_only_stable_region/  # 切廊稳定区
│   ├── group001_cut_only_stable_region/
│   ├── cone_repair_impact/             # 修复 vs 未修复的量化对比
│   ├── cone_repair_inventory/          # 290 个圆锥伪影的逐个体检表
│   ├── cag_preview/ 与 cag_raw_verification/      # 解码正确性验证
│
├── CODEX_机理事件虚拟数据增强_实验说明.md   # E1/E2/E5 机理事件增强的对照实验设计
├── pasted.txt                          # 论文主线收敛笔记（部分可观测 + 隐状态动力学）
└── 超快激光多脉冲烧蚀形貌预测_专利技术交底书_V3_微观宏观耦合版 (1).docx
```

## 2. 技术链路

KEYENCE 显微镜的 `.cag` 本质是一个 ZIP 容器，内部按 `Path/<组号>/...` 组织，高度数据以 VK4 二进制段存储。

```
.cag (ZIP)
  └─ 解码 VK4 头部偏移表 → 定位 height 段 → uint32 高度阵列 → reshape (1024×64)
       ↓
  非对称稳健参考平面拟合（plane_negative_clip_sigma=2.5 / positive=4.0，迭代 12 次）
       ↓
  圆锥缺失伪影修复 repair_conical_dropouts（共聚焦在高陡壁处的典型失效）
       ↓
  阈值分割（threshold_k=4.0）→ 连通域 → 连续线 / 离散坑判定
       ↓
  中心 70% 区域取剖面 → 输出 Y_line = [W_line, D_line] 及 40+ 个 QC 字段
```

关键中间量：`fluence`、`threshold`、`margin = log(fluence/threshold)`、`inc`、`z`、`total_defocus`、pass 级去除增量、累计深度、`core5` 物理代理特征。

## 3. 运行方式

主流水线（默认跑 15 组 pilot：13/19/33/34/43/44/48/51/60/68/94/95/101/104/116）：

```bash
python extract_zro2_single_line.py \
    --cag       "氧化锆/120组直线.cag" \
    --design    "氧化锆/氧化锆_line_design.csv" \
    --output-dir outputs/zro2_single_line_pilot \
    --groups pilot --pilot-count 15
```

依赖：`numpy`、`pandas`、`pillow`、`matplotlib`。

> **注意**：`render_cag_group1_raw.py`、`validate_conical_preprocess_group1.py`、`probe_cag.py` 中硬编码了历史绝对路径
> （如 `C:\Users\RZF\Desktop\专利\...`、`F:\20260528-xgd\...`），在当前目录下无法直接运行。
> 建议后续改为 `argparse` 参数或读取统一的 `config.toml`。

## 4. 版本控制约定

| 内容 | 策略 | 原因 |
|---|---|---|
| `.cag` / `.vk4` 原始数据 | **不跟踪**（`.gitignore`） | 3.2 GB 不可变采集数据，留在本地/移动硬盘 |
| `outputs/**/*.png` | **不跟踪** | 54 张、6.7 MB，脚本可确定性重建 |
| `outputs/**/*.csv`、`.json`、`.md` | **跟踪** | 可复核的关键数值结果与质检记录 |
| `*.docx` 专利交底书 | 跟踪 | 版本需留痕 |
| `.workbuddy-ai/` | 不跟踪 | 工具目录，仅本地使用 |

若确需保留某张诊断图，用 `git add -f <路径>` 强制加入。

## 5. 当前进展

- [x] CAG 容器解码与 VK4 高度标定还原（已通过 `cag_raw_verification` 交叉验证）
- [x] 圆锥缺失伪影检测与修复（15 组共修复 290 个锥、48,256 像素，残余强缺陷 0 处）
- [x] 单线几何提取 pilot，输出 `W_line / D_line` 及完整 QC 字段
- [x] 量化修复对观测算子的偏差影响（`outputs/cone_repair_impact`）
- [ ] 机理事件（E1/E2/E5）虚拟数据增强的严格对照实验（设计见 `CODEX_机理事件虚拟数据增强_实验说明.md`）
- [ ] Physics-guided Mamba-2 主体模型

# 圆锥伪影对观测算子的偏差量化（raw vs repaired）

## 方法
同一组跑两遍 `extract_one`：开启圆锥修复（repaired）与关闭修复（raw，圆锥留在点云里）。
其余管线（参考平面、阈值、剖面提取、线宽/线深估计）完全一致，故差值即圆锥去除对观测算子
Y_line=[W_line, D_line] 的净影响。

## 聚合（15 组可比，全部 status=ok）
- **线深 D_line**：均值 |rel| = 10.78%，有符号均值 = +10.10%（正 = 圆锥使线深变深，方向一致）
- 最大 |rel 线深| = 35.78%（group 48）；|rel|>5% 的组 **8/15**，>10% 的组 **7/15**（组 19/34/43/44/48/94/101）
- 绝对偏差最大 group 19 达 +2.01 µm、group 94 达 +1.59 µm

## 线宽 W_line（注意 group 60 是异常值，需单独处理）
- 全部 15 组均值 |rel| = 3.32%，但被 group 60 的 −38.8% 拉高；该组为 **discrete 模式、信号极少（仅 3 锥、sigma=0）**，线宽异常是自身提取不稳定，非圆锥效应。
- **剔除 group 60 后，14 个连续组**：均值 |rel| = 0.79%，最大 5.88%（group 44），>5% 仅 1/14。
- 结论：**连续模式下线宽对圆锥基本稳健（亚 1% 量级）**；group 60 这类离散/低信号组需目视 QC，不能把线宽异常归因于圆锥。

## 解读
- 圆锥是**向下尖刺**，把局部深度人为加深，故 raw 的 D_line 普遍 >= repaired（散点在对角线下方），方向一致且物理自洽——修复是"把人为加深填回真实面"，属去偏而非改形。
- **线深是圆锥的主要受害量**：约半数组偏差 >10%、最大近 36%，因此圆锥去除是观测算子 Y_line 中 D_line 的**必需前置清洗步骤**，否则会系统性高估烧蚀深度。
- 线宽在连续组几乎不受影响，圆锥去除对 W_line 必要性低；但对离散/低信号组，修复可能改变不稳定的提取结果，应单独目视复核。
- 偏差量级证明：圆锥去除不是"锦上添花"，而是 D_line 观测有效性的前提。

## 文件
- raw_vs_repaired_comparison.csv：每组 raw / repaired 的 W_line、D_line、sigma、D_max 及差值与相对偏差
- cone_repair_impact.png：散点 + 偏差柱状 + 分布

File: outputs/cone_repair_impact/raw_vs_repaired_comparison.csv
group,status_rep,status_raw,mode_rep,mode_raw,W_line_repaired_um,W_line_raw_um,D_line_repaired_um,D_line_raw_um,sigma_W_rep,sigma_W_raw,sigma_D_rep,sigma_D_raw,D_max_rep_um,D_max_raw_um,delta_D_um,delta_W_um,rel_D_pct,rel_W_pct,N_cones_repaired,max_cone_correction_um
13,ok,ok,continuous,continuous,12.355226395243193,12.406927834375441,14.157416473491914,14.248300770903903,0.48700279038611455,0.4710437844191288,0.5209803118676254,0.6306584160787229,16.628292443427874,16.02490613522847,0.0909,0.0517,0.64,0.42,25,13.454053596346247
19,ok,ok,continuous,continuous,10.668577887527215,10.782265985247818,12.015817554408267,14.02552495089416,0.5611326465648493,0.527799045859045,2.119816347267311,2.7717068827197844,22.217657707592597,23.42647295119409,2.0097,0.1137,16.73,1.07,40,16.6175961391582
33,ok,ok,continuous,continuous,7.042298516985525,7.037826031040417,4.1160331667767105,4.160017807713084,0.7567182496629346,0.7156930692938512,0.26843017576132394,0.2968463512898871,5.740780911530961,5.740406324196965,0.044,-0.0045,1.07,-0.06,8,7.779855257744534
34,ok,ok,continuous,continuous,8.174824188121331,8.181477713146627,4.6875894495544275,5.357987118736026,0.782074859963556,0.8298791993435676,1.3778882056628947,1.4331098646018148,8.303817220134402,10.000309730356959,0.6704,0.0067,14.3,0.08,21,5.447058767351327
43,ok,ok,continuous,continuous,7.084013188079652,7.086319018765682,4.850861568244857,5.949562665400859,0.6836029804613855,0.781940857578088,2.5125011648224667,3.957744943865849,12.958908266093607,14.12749848895342,1.0987,0.0023,22.65,0.03,21,9.027059130756307
44,ok,ok,continuous,continuous,4.877285799088714,5.164163789551541,2.2397368756027967,2.863471872224968,1.4345758174994647,1.0942739154215275,1.0216341951375938,0.856642031010773,5.145669244133927,5.147975387641909,0.6237,0.2869,27.85,5.88,19,5.443739073261474
48,ok,ok,continuous,continuous,6.918960685437124,6.875988252980317,2.672420566666619,3.628566302457929,0.9321498225725968,0.9719662183960387,1.4869599137282594,2.751075417863776,11.363067902514642,12.710855657832887,0.9561,-0.043,35.78,-0.62,22,12.073950862778288
51,ok,ok,continuous,continuous,7.518035264355875,7.5045230183420895,4.0935458641873215,4.111338877694543,0.6058516206897504,0.6458261081965634,0.25213346602978154,0.2517401017703849,5.126169618329734,5.126274599531901,0.0178,-0.0135,0.43,-0.18,11,7.348565890040733
60,ok,ok,discrete,discrete,4.99010159220042,3.053224328101621,2.127267242970153,2.0188431403857856,0.0,0.0,0.0,0.0,2.454921850388116,2.1610726346216076,-0.1084,-1.9369,-5.1,-38.81,3,7.514515747380163
68,ok,ok,continuous,continuous,11.217828121918053,11.279762848858958,7.859544268005702,8.042855045767986,0.5943150736444822,0.5672313334710115,0.8286605289678486,0.7185452209409364,10.241711626021692,10.050543478844148,0.1833,0.0619,2.33,0.55,20,8.768250678995907
94,ok,ok,continuous,continuous,8.050618991407696,8.100936166515847,7.2165381946645795,8.8109770356088,0.46236624064662835,0.39566673628116045,2.1095048947780044,2.0809572640512926,16.667236534112654,16.666195484796134,1.5944,0.0503,22.09,0.63,28,8.517988681407537
95,ok,ok,continuous,continuous,5.152190121806504,5.163138193375422,2.66496438077745,2.695078128326422,0.6977875040233418,0.6933608006837321,0.3034766408704775,0.3561014952637824,3.938621070665776,4.335178810147896,0.0301,0.0109,1.13,0.21,9,4.5424474313189585
101,ok,ok,continuous,continuous,8.783854419443294,8.827945542730111,9.674450918751011,10.681780916313127,0.6306090952881798,0.5437056253333965,2.9081637106025306,1.8959841294200772,18.7847565905718,18.7797678910196,1.0073,0.0441,10.41,0.5,24,10.237838199586315
104,ok,ok,continuous,continuous,7.676357532770906,7.6931692672977325,10.788408320332742,10.852761236532196,0.4724915961620814,0.5233298803533937,0.477549538185139,0.5261990885416717,12.360116270633048,12.36102602862093,0.0644,0.0168,0.6,0.22,15,12.54136704527895
116,ok,ok,continuous,continuous,10.213003812241855,10.15348803340052,15.083833382668466,15.174628134261628,0.5600751042617056,0.5348261423575822,0.5337354133803737,0.6107396982844652,17.014377253167297,17.092451612145457,0.0908,-0.0595,0.6,-0.58,24,6.480712820718867
