Repository: milumilelu/physics-guided-mamba2

# Physics-Guided Mamba-2：超快激光烧蚀形貌预测

面向氧化锆（ZrO₂）超快激光多脉冲烧蚀的**部分可观测条件下跨尺度物理引导隐状态动力学建模**课题。

核心科学问题：在只能观测到「单线/槽压缩观测量」的条件下，用隐状态动力学模型刻画**历史材料状态 $Z_n$** 的选择性演化，从而由脉冲历史预测烧蚀形貌。

$$
\text{真实脉冲历史} \rightarrow (H_n, Z_n) \rightarrow \text{材料去除状态门控} \rightarrow H_{n+1} \rightarrow \text{单线/槽压缩观测}
$$

---

## 1. 仓库结构

```
physics-guided Mamba-2/
├── extract_zro2_single_line.py        # ★ 主流水线：CAG 解码 → 几何提取 → 特征表
├── depth_mechanism_transition_virtual_data_v2.py   # 机理递推 + 虚拟数据增强（含 .patch）
├── compare_raw_vs_repaired.py         # 圆锥伪影修复对观测算子 Y=[W_line, D_line] 的影响
├── inventory_cone_repair.py           # 15 个 pilot 组的圆锥修复盘点与质检
├── preview_cag_group.py               # 单组 CAG 预览（高度图 + 斜视点云，自包含）
├── render_cag_group1_raw.py           # 原始未修正高度场渲染，用于对照
├── validate_conical_preprocess_group1.py  # 第 1 组修复前/后诊断
├── probe_cag.py                       # CAG/ZIP 结构探测小工具
│
├── 氧化锆/                             # 原始测量数据（3.2 GB，已被 .gitignore 排除）
│   ├── 60Pass组.cag       2.3 GB
│   ├── 20组.cag           756 MB
│   ├── 120组直线.cag      147 MB      # pilot 实验使用
│   ├── 72组单脉冲直线.cag  86 MB
│   └── *_design.csv                   # 实验设计表（DOE）
│
├── outputs/                            # 实验产物（PNG 已忽略，只跟踪 CSV/JSON/MD）
│   ├── zro2_single_line_pilot/                    # ★ 主结果：原始口径
│   ├── zro2_single_line_pilot_cone_repaired/      # 圆锥修复后
│   ├── zro2_single_line_pilot_cut_only_stable_region/  # 切廊稳定区
│   ├── group001_cut_only_stable_region/
│   ├── cone_repair_impact/             # 修复 vs 未修复的量化对比
│   ├── cone_repair_inventory/          # 290 个圆锥伪影的逐个体检表
│   ├── cag_preview/ 与 cag_raw_verification/      # 解码正确性验证
│
├── CODEX_机理事件虚拟数据增强_实验说明.md   # E1/E2/E5 机理事件增强的对照实验设计
├── pasted.txt                          # 论文主线收敛笔记（部分可观测 + 隐状态动力学）
└── 超快激光多脉冲烧蚀形貌预测_专利技术交底书_V3_微观宏观耦合版 (1).docx
```

## 2. 技术链路

KEYENCE 显微镜的 `.cag` 本质是一个 ZIP 容器，内部按 `Path/<组号>/...` 组织，高度数据以 VK4 二进制段存储。

```
.cag (ZIP)
  └─ 解码 VK4 头部偏移表 → 定位 height 段 → uint32 高度阵列 → reshape (1024×64)
       ↓
  非对称稳健参考平面拟合（plane_negative_clip_sigma=2.5 / positive=4.0，迭代 12 次）
       ↓
  圆锥缺失伪影修复 repair_conical_dropouts（共聚焦在高陡壁处的典型失效）
       ↓
  阈值分割（threshold_k=4.0）→ 连通域 → 连续线 / 离散坑判定
       ↓
  中心 70% 区域取剖面 → 输出 Y_line = [W_line, D_line] 及 40+ 个 QC 字段
```

关键中间量：`fluence`、`threshold`、`margin = log(fluence/threshold)`、`inc`、`z`、`total_defocus`、pass 级去除增量、累计深度、`core5` 物理代理特征。

## 3. 运行方式

主流水线（默认跑 15 组 pilot：13/19/33/34/43/44/48/51/60/68/94/95/101/104/116）：

```bash
python extract_zro2_single_line.py \
    --cag       "氧化锆/120组直线.cag" \
    --design    "氧化锆/氧化锆_line_design.csv" \
    --output-dir outputs/zro2_single_line_pilot \
    --groups pilot --pilot-count 15
```

依赖：`numpy`、`pandas`、`pillow`、`matplotlib`。

> **注意**：`render_cag_group1_raw.py`、`validate_conical_preprocess_group1.py`、`probe_cag.py` 中硬编码了历史绝对路径
> （如 `C:\Users\RZF\Desktop\专利\...`、`F:\20260528-xgd\...`），在当前目录下无法直接运行。
> 建议后续改为 `argparse` 参数或读取统一的 `config.toml`。

## 4. 版本控制约定

| 内容 | 策略 | 原因 |
|---|---|---|
| `.cag` / `.vk4` 原始数据 | **不跟踪**（`.gitignore`） | 3.2 GB 不可变采集数据，留在本地/移动硬盘 |
| `outputs/**/*.png` | **不跟踪** | 54 张、6.7 MB，脚本可确定性重建 |
| `outputs/**/*.csv`、`.json`、`.md` | **跟踪** | 可复核的关键数值结果与质检记录 |
| `*.docx` 专利交底书 | 跟踪 | 版本需留痕 |
| `.workbuddy-ai/` | 不跟踪 | 工具目录，仅本地使用 |

若确需保留某张诊断图，用 `git add -f <路径>` 强制加入。

## 5. 当前进展

- [x] CAG 容器解码与 VK4 高度标定还原（已通过 `cag_raw_verification` 交叉验证）
- [x] 圆锥缺失伪影检测与修复（15 组共修复 290 个锥、48,256 像素，残余强缺陷 0 处）
- [x] 单线几何提取 pilot，输出 `W_line / D_line` 及完整 QC 字段
- [x] 量化修复对观测算子的偏差影响（`outputs/cone_repair_impact`）
- [ ] 机理事件（E1/E2/E5）虚拟数据增强的严格对照实验（设计见 `CODEX_机理事件虚拟数据增强_实验说明.md`）
- [ ] Physics-guided Mamba-2 主体模型

File: outputs/group001_cut_only_stable_region/pilot_crater_components.csv
加工顺序,component,area_pixels,center_s_um,center_xi_um,width_perpendicular_um,length_parallel_um,depth_p95_um,depth_max_um,volume_um3
1,1,23214,5.725660647e-15,5.060276255e-16,12.68915206,212.8838001,6.494288163,12.61506601,6315.161255

File: outputs/group001_cut_only_stable_region/pilot_longitudinal_profiles.csv
加工顺序,s_um,depth_p95_um,width_um,included_in_stable_region
1,-100,1.380208908,2.099143199,0
1,-99,2.135570563,2.979022174,0
1,-98,2.467171593,3.258570921,0
1,-97,1.498053373,7.364615481,0
1,-96,1.591046874,7.703461875,0
1,-95,1.620126238,9.191953087,0
1,-94,1.988355773,8.924767538,0
1,-93,2.210434238,8.003037697,0
1,-92,2.321822068,8.459679215,0
1,-91,2.799623028,9.480624522,0
1,-90,3.205890671,9.524066942,0
1,-89,3.221093823,9.285662818,0
1,-88,4.117661622,9.030156094,0
1,-87,7.327562229,8.919344783,0
1,-86,12.18066441,9.008660243,0
1,-85,11.03239302,9.194841378,0
1,-84,11.22246336,9.446014994,0
1,-83,11.34015157,9.611725349,0
1,-82,11.21570631,10.443537,0
1,-81,10.92818201,10.49406957,0
1,-80,10.09532788,10.30162798,0
1,-79,9.841472721,9.636184795,0
1,-78,9.673631025,9.198172094,0
1,-77,9.474781302,8.49037067,0
1,-76,9.126920707,8.772730843,0
1,-75,8.453169187,9.357665009,0
1,-74,8.247905589,8.921089535,0
1,-73,7.762265252,9.785217211,0
1,-72,7.864967864,9.36623166,0
1,-71,7.534643938,9.210252823,0
1,-70,7.106813036,9.093506626,0
1,-69,7.116068784,9.107333939,0
1,-68,6.846951723,8.953029715,0
1,-67,6.908978796,9.015799001,0
1,-66,6.774865922,9.337399473,0
1,-65,6.641367104,9.133776845,0
1,-64,6.646806413,9.774133208,0
1,-63,6.579322517,10.00591275,0
1,-62,6.683854035,10.1655912,0
1,-61,7.055585082,9.413997571,0
1,-60,7.204302486,9.304964871,0
1,-59,6.323056438,9.751236516,0
1,-58,5.91857308,9.383295041,0
1,-57,5.762641914,9.567153049,0
1,-56,5.653583796,9.80429122,0
1,-55,5.307648259,9.459592628,0
1,-54,5.199026802,9.173464683,0
1,-53,5.635730747,8.530636013,1
1,-52,5.664141231,8.232182289,1
1,-51,5.370061539,8.17810715,1
1,-50,5.189051686,10.53580119,1
1,-49,5.30330685,9.601180733,1
1,-48,5.353417887,9.233389601,1
1,-47,5.292558992,9.318526321,1
1,-46,5.314199704,9.10095119,1
1,-45,5.195652777,9.038644233,1
1,-44,4.983070777,8.636996073,1
1,-43,5.042234394,8.571671192,1
1,-42,5.012370772,8.72628199,1
1,-41,5.028529128,8.562696803,1
1,-40,4.97936921,8.175328802,1
1,-39,5.508738288,7.630101001,1
1,-38,5.443899113,7.800429144,1
1,-37,5.040387898,7.97193686,1
1,-36,4.810927234,8.723847991,1
1,-35,4.757182677,8.923329711,1
1,-34,4.788224348,8.643731741,1
1,-33,4.832256033,8.562732682,1
1,-32,4.53751285,8.506625157,1
1,-31,4.714610094,8.089584234,1
1,-30,4.506818579,8.143234567,1
1,-29,4.376375733,8.423991683,1
1,-28,4.275218654,8.489193061,1
1,-27,4.439267065,8.774647443,1
1,-26,4.500291233,9.066099405,1
1,-25,4.416194065,8.500670902,1
1,-24,4.433762383,8.652944913,1
1,-23,4.643555585,8.756195417,1
1,-22,4.739404023,8.726319912,1
1,-21,4.717517331,8.677746674,1
1,-20,4.738399033,8.57504032,1
1,-19,4.668175238,8.531021876,1
1,-18,4.65578873,8.416631114,1
1,-17,4.694599711,9.027273517,1
1,-16,4.838131469,8.958796126,1
1,-15,4.635907197,8.844111762,1
1,-14,4.564745848,9.009667472,1
1,-13,4.621756573,9.292476209,1
1,-12,4.608252701,9.287778822,1
1,-11,4.552866703,9.045333595,1
1,-10,4.983654518,8.998819555,1
1,-9,4.846377615,9.312324793,1
1,-8,4.77034128,9.569843331,1
1,-7,4.69627424,9.020247285,1
1,-6,4.51371379,8.782924373,1
1,-5,4.163338001,8.306563978,1
1,-4,4.183569611,7.707248662,1
1,-3,3.793814975,7.185975381,1
1,-2,3.810225042,7.274687747,1
1,-1,3.816280749,7.496648575,1
1,0,3.822378508,8.21140326,1
1,1,4.04959379,8.293997278,1
1,2,4.440953306,8.620190991,1
1,3,4.60527421,8.759194985,1
1,4,4.734692565,8.42892732,1
1,5,4.832925894,8.194621425,1
1,6,4.731309805,8.402447675,1
1,7,4.242296881,8.277070811,1
1,8,3.954155212,8.472014185,1
1,9,4.050891325,8.608904894,1
1,10,4.082668286,8.873828757,1
1,11,4.081404229,8.730791012,1
1,12,4.05110736,9.102042712,1
1,13,4.304979719,9.55721873,1
1,14,4.505332981,8.771136645,1
1,15,4.605168915,8.646868036,1
1,16,4.293813663,8.880402891,1
1,17,4.37552603,8.511739383,1
1,18,4.332795582,8.231538845,1
1,19,4.490142994,8.00432876,1
1,20,4.421615846,7.914706062,1
1,21,4.309139924,8.214393725,1
1,22,4.46004693,8.041452292,1
1,23,4.590089013,7.940690103,1
1,24,4.639337148,7.922570226,1
1,25,4.00539951,7.824017277,1
1,26,3.727501069,7.825622735,1
1,27,3.805090497,8.069983298,1
1,28,4.017045685,8.53938122,1
1,29,4.29684524,8.823799415,1
1,30,2.918008397,8.611488071,1
1,31,2.945217462,9.398898508,1
1,32,3.347754732,9.366404446,1
1,33,4.1965693,8.895487123,1
1,34,4.142749007,9.059645951,1
1,35,4.4996559,9.203140039,1
1,36,4.748357285,8.744121607,1
1,37,4.728253381,8.801820563,1
1,38,4.413422453,9.365626907,1
1,39,4.829001234,9.746856448,1
1,40,4.910520716,9.777355067,1
1,41,4.949480919,9.788638798,1
1,42,4.798596202,9.781442564,1
1,43,4.830959631,9.200666066,1
1,44,5.112187972,9.063581904,1
1,45,5.113802323,8.424461231,1
1,46,4.849413963,7.503350868,1
1,47,4.515993165,7.152419711,1
1,48,4.518913115,7.155334106,1
1,49,3.85314067,7.833609433,1
1,50,4.088748296,7.786617704,1
1,51,4.188452899,7.911173719,1
1,52,4.283026553,8.098046039,1
1,53,4.83155221,7.990047422,1
1,54,4.964811769,8.092340766,1
1,55,5.10303333,8.121841834,1
1,56,4.731842283,8.332695361,1
1,57,5.118308778,8.729597116,1
1,58,5.141801241,8.410039399,1
1,59,5.105613639,8.322590849,1
1,60,5.408182471,8.547989269,1
1,61,5.301309631,8.781459052,1
1,62,5.249454991,8.508003371,1
1,63,5.458176561,8.43747809,1
1,64,5.666080311,8.354563203,1
1,65,5.604299855,8.006165841,1
1,66,5.372479743,8.307014217,1
1,67,5.54078626,8.636877552,1
1,68,5.244246447,8.236905583,1
1,69,5.045307946,8.045921569,1
1,70,5.198143118,7.468571,1
1,71,5.336288536,7.88830461,1
1,72,5.579322823,8.694647256,1
1,73,5.648410389,9.875428212,0
1,74,5.723613732,9.652841575,0
1,75,5.676021697,8.792653418,0
1,76,5.369494871,8.143783187,0
1,77,6.014312413,8.371783961,0
1,78,6.354918714,8.834777186,0
1,79,6.273529795,9.148977603,0
1,80,6.01302041,8.993230843,0
1,81,6.215300302,8.689245997,0
1,82,6.274920608,8.544571865,0
1,83,6.020085731,8.755273688,0
1,84,4.97679943,9.035598045,0
1,85,4.454812751,8.495484541,0
1,86,4.399426125,8.880177699,0
1,87,6.067451352,8.856600114,0
1,88,5.659902731,8.607892877,0
1,89,5.190364824,8.500760919,0
1,90,4.517151855,8.219103587,0
1,91,3.719261758,7.925937282,0
1,92,3.474431393,7.919848527,0
1,93,3.737816299,8.168749771,0
1,94,3.666995308,8.127682101,0
1,95,3.82878946,7.807330404,0
1,96,5.46054952,8.384333481,0
1,97,6.93136221,9.158176789,0
1,98,7.135130028,9.45580237,0
1,99,6.798768481,9.440791123,0
1,100,4.376023757,9.246479705,0

File: outputs/group001_cut_only_stable_region/pilot_single_line_features.csv
加工顺序,脉宽_fs,频率_kHz,重复扫描次数,速度_mm/s,实际功率_W,理论线长_um,单脉冲能量_mJ,理论脉冲间距_um,理论单遍脉冲数估计,累计线能量密度_J_mm,单线输入能量_J,cag_timestamp,cag_original_filename,status,processing_mode,W_line_um,D_line_um,D_max_um,sigma_W_um,sigma_D_um,A_cs_median_um2,V_rem_um3,V_rem_full_detected_um3,V_rem_per_visible_length_um2,C_shape,V_pile_um3,V_pile_V_rem_ratio,N_crater_components,measured_crater_spacing_um,C_continuity,sigma_ref_um,RMSE_plane_um,threshold_k,threshold_um,valid_pixel_ratio,reference_pixel_ratio,line_detection_confidence,visible_length_ratio,edge_clipped,n_valid_profiles,n_signal_pixels,n_signal_pixels_full_detected,n_components_all,n_components_selected,largest_component_fraction,line_orientation_deg,height_grid_width,height_grid_height,dx_um,dy_um,z_step_um,doe_cag_mapping,cone_preprocess_enabled,N_conical_artifacts_repaired,n_conical_pixels_repaired,max_conical_correction_um,cone_noise_second_difference_um,cone_seed_threshold_um,cone_grow_threshold_um,cone_repair_restricted_to_cut_corridor,cut_corridor_pixel_ratio,cut_corridor_row_low,cut_corridor_row_high,cut_corridor_col_low,cut_corridor_col_high,stable_region_status,stable_s_start_um,stable_s_end_um,effective_stable_length_um,stable_reference_depth_um,stable_depth_sigma_core_um,stable_depth_tolerance_um,threshold_W_relative_range,threshold_D_relative_range,threshold_mode_count,relative_sigma_W,relative_sigma_D,qc_status,qc_flags
1,500,10,1,10,5.333,200,0.5333,1,200,0.5333,0.10666,2026-05-28 12:40:03,C:\Users\USER1\Documents\MeasureData20260528124003.vk4,ok,continuous,8.555343036,4.695436976,6.170264751,0.5524334848,0.5127930444,27.93147656,3462.806615,6315.161255,27.70245292,0.6953131634,3.704744396,0.00106986754,1,,1,0.2254855347,0.2396219132,4,0.9019421388,1,0.6041870117,1,1,0,126,13574,23214,39,1,1,-0.489717243,1024,64,0.278657,0.278657,0.0001,confirmed: 加工顺序 equals CAG Path,1,12,2250,7.234046797,0.23173038,1.39038228,0.34759557,1,0.5871276855,7,59,173,898,adaptive,-53,72,125,4.505332981,0.341167501,1.023502503,0.09358212885,0.01192552544,1,0.06457175153,0.1092109312,pass,

File: outputs/group001_cut_only_stable_region/pilot_standard_profiles.csv
加工顺序,xi_um,median_depth_um
1,-9.488863011,0.08249235425
1,-9.171541884,0.08249235425
1,-8.854220758,0.08249235425
1,-8.536899631,0.08249235425
1,-8.219578505,0.08924782886
1,-7.902257379,0.07844442721
1,-7.584936252,0.07119229726
1,-7.267615126,0.07411229793
1,-6.950293999,0.0542685562
1,-6.632972873,0.06466627394
1,-6.315651746,0.06629576723
1,-5.99833062,0.06453914173
1,-5.681009493,0.08754251189
1,-5.363688367,0.1282150676
1,-5.046367241,0.2489906768
1,-4.729046114,0.4808920948
1,-4.411724988,0.7170314524
1,-4.094403861,1.198464648
1,-3.777082735,1.654233994
1,-3.459761608,2.227489773
1,-3.142440482,2.804901996
1,-2.825119355,3.419719232
1,-2.507798229,3.90648072
1,-2.190477103,4.257225487
1,-1.873155976,4.599980305
1,-1.55583485,4.670518202
1,-1.238513723,4.654526549
1,-0.9211925968,4.544658958
1,-0.6038714704,4.427780374
1,-0.2865503439,4.30743681
1,0.03077078252,4.221554688
1,0.348091909,4.119070795
1,0.6654130354,3.961115609
1,0.9827341618,3.890083821
1,1.300055288,3.757854596
1,1.617376415,3.645577804
1,1.934697541,3.429933915
1,2.252018668,3.16980357
1,2.569339794,2.889325163
1,2.88666092,2.530699484
1,3.203982047,2.118135448
1,3.521303173,1.750080892
1,3.8386243,1.412543301
1,4.155945426,1.012100853
1,4.473266553,0.7369848829
1,4.790587679,0.4531046837
1,5.107908806,0.1982111164
1,5.425229932,0.1256586706
1,5.742551058,0.09819106471
1,6.059872185,0.07369783014
1,6.377193311,0.08598877757
1,6.694514438,0.08926972186
1,7.011835564,0.08316678688
1,7.329156691,0.07067838658
1,7.646477817,0.04446529014
1,7.963798944,0.05278802812
1,8.28112007,0.04166251797
1,8.598441196,0.05426603518
1,8.915762323,0.05412567748
1,9.233083449,0.05995421494
1,9.550404576,0.0440095335
1,9.867725702,0.04396375366
1,10.18504683,0.04186309945
1,10.50236796,0.04186309945

File: outputs/group001_cut_only_stable_region/pilot_threshold_sensitivity.csv
加工顺序,threshold_k,status,processing_mode,W_line_um,D_line_um,C_continuity,n_signal_pixels,edge_clipped
1,3,ok,continuous,8.995529996,4.677394137,1,14245,0
1,4,ok,continuous,8.555343036,4.695436976,1,13574,0
1,5,ok,continuous,8.194902781,4.73338969,1,13165,0
