Repository: milumilelu/physics-guided-mamba2

# Physics-Guided Mamba-2：超快激光烧蚀形貌预测

面向氧化锆（ZrO₂）超快激光多脉冲烧蚀的**部分可观测条件下跨尺度物理引导隐状态动力学建模**课题。

核心科学问题：在只能观测到「单线/槽压缩观测量」的条件下，用隐状态动力学模型刻画**历史材料状态 $Z_n$** 的选择性演化，从而由脉冲历史预测烧蚀形貌。

$$
\text{真实脉冲历史} \rightarrow (H_n, Z_n) \rightarrow \text{材料去除状态门控} \rightarrow H_{n+1} \rightarrow \text{单线/槽压缩观测}
$$

---

## 1. 仓库结构

```
physics-guided Mamba-2/
├── extract_zro2_single_line.py        # ★ 主流水线：CAG 解码 → 几何提取 → 特征表
├── depth_mechanism_transition_virtual_data_v2.py   # 机理递推 + 虚拟数据增强（含 .patch）
├── compare_raw_vs_repaired.py         # 圆锥伪影修复对观测算子 Y=[W_line, D_line] 的影响
├── inventory_cone_repair.py           # 15 个 pilot 组的圆锥修复盘点与质检
├── preview_cag_group.py               # 单组 CAG 预览（高度图 + 斜视点云，自包含）

File: outputs/phase2_6/single_line/single_line_geometry.csv (part 1 of 2)
single_line_id,theta_line_deg,L_detected_um,s_start_um,s_end_um,stable_start_um,stable_end_um,n_cones_repaired,n_repair_pixels,qc_auto_flags,n_sections_total,n_sections_used,median_W20_um,iqr_W20_um,p10_W20_um,p90_W20_um,censored_frac_W20,n_uncensored_sections_W20,median_W50_um,iqr_W50_um,p10_W50_um,p90_W50_um,censored_frac_W50,n_uncensored_sections_W50,median_W80_um,iqr_W80_um,p10_W80_um,p90_W80_um,censored_frac_W80,n_uncensored_sections_W80,CV_W50,median_W_eq_um,median_max_depth_um,width_identifiability,n_sections_total_rep,n_sections_used_rep,median_W20_um_rep,iqr_W20_um_rep,p10_W20_um_rep,p90_W20_um_rep,censored_frac_W20_rep,n_uncensored_sections_W20_rep,median_W50_um_rep,iqr_W50_um_rep,p10_W50_um_rep,p90_W50_um_rep,censored_frac_W50_rep,n_uncensored_sections_W50_rep,median_W80_um_rep,iqr_W80_um_rep,p10_W80_um_rep,p90_W80_um_rep,censored_frac_W80_rep,n_uncensored_sections_W80_rep,CV_W50_rep,median_W_eq_um_rep,median_max_depth_um_rep,width_identifiability_rep
1,-0.4833998594078537,211.0,-101.67720743007939,109.32279256992061,-91.67720743007939,108.32279256992061,3,448,ok,97,97,8.296700468977924,0.7720153464629176,7.547501966817048,8.952985331948407,0.0,97,6.080008940249149,0.9342844892993503,5.348008555699224,6.854071932507859,0.0,97,3.448855959300115,1.0203383029245572,2.173119343540208,4.210721549510839,0.0,97,0.15366498610133042,6.0175849104021255,5.129083372311128,estimable,97,97,8.296700468977924,0.7720153464629176,7.547501966817048,8.952985331948407,0.0,97,6.085492090474471,0.8764245370882762,5.369388856960689,6.854071932507859,0.0,97,3.4524729498604074,1.0106854621016055,2.2451472168373106,4.264920020123654,0.0,97,0.14401867984679995,6.03520174350641,5.129083372311128,estimable
2,-0.5005102495663607,211.0,-105.04178021399565,105.95821978600435,-100.04178021399565,56.95821978600435,3,377,threshold_width_relative_range_above,71,71,8.038175204982625,1.1392217629317303,7.3555948101286415,9.82132383304705,0.0,71,5.3606867022435765,0.8260386667171744,4.678384540367388,6.530331996497929,0.0,71,2.8469302261396785,0.8864798278284054,1.9505105995709138,4.0495279595939255,0.0,71,0.15409194989355698,5.653155777938877,13.489308009183723,estimable,71,71,8.038175204982625,1.1392217629317303,7.3555948101286415,9.82132383304705,0.0,71,5.3606867022435765,0.8260386667171744,4.678384540367388,6.461768448918628,0.0,71,2.8469302261396785,0.8864798278284054,1.9505105995709138,4.0495279595939255,0.0,71,0.15409194989355698,5.653155777938877,13.489308009183723,estimable
3,-0.5216460997557988,211.0,-106.54287499222994,104.45712500777006,-102.54287499222994,97.45712500777006,2,431,threshold_width_relative_range_above,101,101,9.090406000757367,0.8646292628806496,8.219631999359667,9.779499635401748,0.0,101,6.699135329515116,0.8943242283641926,5.604505092248898,7.3392602789854156,0.0,101,4.385765655969893,0.8182746090669264,2.9912997697182995,4.92607351111832,0.0,101,0.13349845679694963,6.739529366275994,9.633104126914406,estimable,101,101,9.090406000757367,0.8646292628806496,8.219631999359667,9.779499635401748,0.0,101,6.699135329515116,0.9221324831493831,5.603757502786992,7.3392602789854156,0.0,101,4.385765655969893,0.8182746090669264,2.9912997697182995,4.92607351111832,0.0,101,0.13764947829709348,6.739529366275994,9.633104126914406,estimable
4,-0.6035854119961073,212.0,-99.88604835951412,112.11395164048588,-95.88604835951412,101.11395164048588,1,200,ok,99,99,10.069397025419372,0.6152108832517662,9.423443033888748,10.554469197344059,0.0,99,7.652731011745678,0.6886689199393965,6.921542458272355,8.18505099779216,0.0,99,4.964370024462649,0.7973879225329235,3.948931857807814,5.733060506243238,0.0,99,0.08998995507386885,7.5439967542385205,10.720886904322272,estimable,99,99,10.069397025419372,0.6152108832517662,9.423443033888748,10.554469197344059,0.0,99,7.652731011745678,0.6886689199393965,6.921542458272355,8.18505099779216,0.0,99,4.964370024462649,0.7973879225329235,3.948931857807814,5.733060506243238,0.0,99,0.08998995507386885,7.5439967542385205,10.720886904322272,estimable
5,-0.577902797329557,211.0,-102.50984530371446,108.49015469628554,-97.50984530371446,100.49015469628554,2,105,ok,95,95,9.328857680222939,0.7299136095501826,8.632524871448416,9.872161889907831,0.0,95,6.5567869103971645,0.9239516051228946,5.868423342172215,7.4021077617256905,0.0,95,3.534500701242984,1.125863517725497,2.468524947116157,4.585999468815354,0.0,95,0.1409153016178969,6.517988845928581,15.074018108008167,estimable,95,95,9.328857680222939,0.7299136095501826,8.632524871448416,9.872161889907831,0.0,95,6.520624231069569,0.9073433308631067,5.868423342172215,7.4021077617256905,0.0,95,3.534500701242984,1.125863517725497,2.468524947116157,4.585999468815354,0.0,95,0.13914976522336367,6.517988845928581,15.074018108008167,estimable
6,-0.5259222931374268,37.0,-81.8031560922061,-44.803156092206095,,,0,0,few_sections|short_visible_length|fragmented_stable_region,0,0,,,,,,0,,,,,,0,,,,,,0,,,,insufficient_sections,0,0,,,,,,0,,,,,,0,,,,,,0,,,,insufficient_sections
7,-0.5749350747876179,210.0,-102.50061254529473,107.49938745470527,-96.50061254529473,101.49938745470527,3,160,threshold_width_relative_range_above,98,98,9.518765549093247,0.5332941042173864,8.825476228486869,9.996354619321332,0.0,98,6.508705797091977,0.8341250840851213,5.5122052693705665,7.245188560156323,0.0,98,3.3257740509871843,1.135737099245322,2.0860485291870843,4.3600048600547066,0.0,98,0.12815529078880777,6.503887307412522,15.380664586560306,estimable,98,98,9.518765549093247,0.5332941042173864,8.825476228486869,9.996354619321332,0.0,98,6.508705797091977,0.8341250840851213,5.5122052693705665,7.219742415221332,0.0,98,3.3257740509871843,1.135737099245322,2.0860485291870843,4.3600048600547066,0.0,98,0.12815529078880777,6.503887307412522,15.380664586560306,estimable
8,-0.4501549405537446,24.0,-86.50092432896247,-62.50092432896247,,,0,0,few_sections|short_visible_length|fragmented_stable_region,0,0,,,,,,0,,,,,,0,,,,,,0,,,,insufficient_sections,0,0,,,,,,0,,,,,,0,,,,,,0,,,,insufficient_sections
9,-0.545581251270363,211.0,-105.8457401692815,105.1542598307185,-98.8457401692815,101.1542598307185,3,37,ok,99,99,10.042524461589753,0.6342038312051628,9.553017248160032,10.702756076668942,0.0,99,6.855005542607234,0.6345004813257642,6.385631417739695,7.708096173176197,0.0,99,3.622035196819812,0.8642977063493094,2.7980308484366074,4.815161184235745,0.0,99,0.09256017043050241,6.871455325406873,19.12205247693985,estimable,99,99,10.042524461589753,0.6342038312051628,9.553017248160032,10.702756076668942,0.0,99,6.855005542607234,0.6174083883061048,6.385631417739695,7.708096173176197,0.0,99,3.622035196819812,0.8642977063493094,2.7980308484366074,4.815161184235745,0.0,99,0.09006679636779397,6.858130487379117,19.12205247693985,estimable
10,-0.7328814671022599,32.0,-92.25531096815618,-60.25531096815618,,,0,0,few_sections|short_visible_length|fragmented_stable_region,0,0,,,,,,0,,,,,,0,,,,,,0,,,,insufficient_sections,0,0,,,,,,0,,,,,,0,,,,,,0,,,,insufficient_sections
11,-0.6256123512166312,212.0,-102.98167727238888,109.01832272761112,-96.98167727238888,101.01832272761112,2,90,ok,97,97,10.279698973547312,0.5747879675631218,9.628087969064556,10.84599661628434,0.0,97,7.079304966575444,0.8865010370918878,6.121812641098943,7.689567507485817,0.0,97,3.5910967979497608,1.2555811218977069,2.177377190520047,4.657515584086322,0.0,97,0.1252243039786327,6.994744728164514,16.930046688545023,estimable,97,97,10.279698973547312,0.5747879675631218,9.628087969064556,10.84599661628434,0.0,97,7.068564816143299,0.8601094943785261,6.121812641098943,7.689567507485817,0.0,97,3.5910967979497608,1.2555811218977069,2.177377190520047,4.657515584086322,0.0,97,0.12168092346188784,6.983387386946937,16.930046688545023,estimable
12,-0.5640198485413066,209.0,-106.06023157019837,102.93976842980163,-98.06023157019837,100.93976842980163,2,280,ok,100,100,9.8069514008882,0.6482333466729582,9.146464310429844,10.466208508020829,0.0,100,7.115444149435866,0.6021228237180338,6.344422278823262,7.765387904904925,0.0,100,4.194797632710247,0.778620376527563,3.378721212493331,4.870342777483182,0.0,100,0.08462195908961945,7.117822896870251,7.946600212548827,estimable,100,100,9.8069514008882,0.6482333466729582,9.146464310429844,10.466208508020829,0.0,100,7.115444149435866,0.6021228237180338,6.344422278823262,7.751005412372426,0.0,100,4.194797632710247,0.778620376527563,3.378721212493331,4.870342777483182,0.0,100,0.08462195908961945,7.117822896870251,7.946600212548827,estimable
13,-0.5602357130055964,212.0,-107.16360859624598,104.83639140375402,-101.16360859624598,100.83639140375402,0,0,ok,102,102,10.430449475835825,0.5559262516796366,9.663405433580223,10.963759345331766,0.0,102,7.358135418009827,0.6675071241166393,6.598521211423657,7.809630051740949,0.0,102,4.012855762254766,0.8450396837250764,3.1381684077284757,4.561819834364174,0.0,102,0.09071688494381931,7.27887495530106,14.754941581564726,estimable,102,102,10.430449475835825,0.5559262516796366,9.663405433580223,10.963759345331766,0.0,102,7.358135418009827,0.6675071241166393,6.598521211423657,7.809630051740949,0.0,102,4.012855762254766,0.8450396837250764,3.1381684077284757,4.561819834364174,0.0,102,0.09071688494381931,7.27887495530106,14.754941581564726,estimable
14,-0.497556707574887,211.0,-104.57112240644119,106.42887759355881,-97.57112240644119,105.42887759355881,0,0,ok,102,102,10.390882141743965,0.8090602284898019,9.65892289672393,11.179359898521838,0.0,102,8.059266255309591,0.9383923784073716,7.195832506837297,8.673220794918029,0.0,102,4.558776555975561,1.2681770000868573,3.3168631896158405,5.793446830054792,0.0,102,0.11643645323035973,7.665259688289012,5.1608234750444275,estimable,102,102,10.390882141743965,0.8090602284898019,9.65892289672393,11.179359898521838,0.0,102,8.059266255309591,0.9383923784073716,7.195832506837297,8.673220794918029,0.0,102,4.558776555975561,1.2681770000868573,3.3168631896158405,5.793446830054792,0.0,102,0.11643645323035973,7.665259688289012,5.1608234750444275,estimable
15,-0.425950008066593,211.0,-109.63774695085894,101.36225304914106,,,0,0,few_sections|fragmented_stable_region,0,0,,,,,,0,,,,,,0,,,,,,0,,,,insufficient_sections,0,0,,,,,,0,,,,,,0,,,,,,0,,,,insufficient_sections
16,-0.5371066158066355,211.0,-105.1695672121194,105.8304327878806,-101.1695672121194,100.8304327878806,3,159,ok,102,102,11.232438336518099,0.5864277688749198,10.69488757840795,11.936889169620576,0.0,102,7.822182638651684,0.990613596259748,6.9908566485607695,8.70953354617269,0.0,102,3.999970064965463,0.9905543436728186,2.9357517406048506,5.1026363686674685,0.0,102,0.12664158356068517,7.694591480585592,15.719209718511015,estimable,102,102,11.232438336518099,0.5864277688749198,10.69488757840795,11.936889169620576,0.0,102,7.822182638651684,0.9381306331145494,6.9908566485607695,8.643793977364329,0.0,102,3.999970064965463,0.9905543436728186,2.9357517406048506,5.1026363686674685,0.0,102,0.1199320798876483,7.694591480585592,15.719209718511015,estimable
17,-0.4419206551322929,211.0,-107.0399832370206,103.9600167629794,-52.03998323702061,95.9600167629794,6,227,ok,75,75,10.582843515496734,0.6503557957433319,9.861731846587611,11.177475021850553,0.0,75,7.553876538302534,1.1419969722620502,6.547175062819255,8.365432684240837,0.0,75,4.01510103721985,1.636083425278609,2.7720177185419432,5.329865610741252,0.0,75,0.15118025380365477,7.421744818479697,17.063434101875767,estimable,75,75,10.582843515496734,0.6760066428649161,9.861731846587611,11.177475021850553,0.0,75,7.441728754909457,1.1091427083917358,6.546687739791001,8.326015718907996,0.0,75,4.01510103721985,1.636083425278609,2.7720177185419432,5.329865610741252,0.0,75,0.14904368929867434,7.421744818479697,17.063434101875767,estimable
18,-0.4562528872582732,210.0,-106.49400038073276,103.50599961926724,-102.49400038073276,99.50599961926724,1,16,ok,97,97,8.991591030143915,0.652449400588452,8.255459980493534,9.481067175855033,0.0,97,6.868056597354476,0.9020133141731792,5.7533022425400615,7.259742017591378,0.0,97,4.510472448452309,0.8517927025938539,2.9944751365959874,5.146612365191775,0.0,97,0.13133457789509598,6.777949534150862,9.26252949661604,estimable,97,97,8.991591030143915,0.652449400588452,8.255459980493534,9.481067175855033,0.0,97,6.868056597354476,0.9020133141731792,5.7533022425400615,7.259742017591378,0.0,97,4.510472448452309,0.8517927025938539,2.9944751365959874,5.146612365191775,0.0,97,0.13133457789509598,6.777949534150862,9.26252949661604,estimable
19,-0.5890289510199977,209.0,-101.49375434637892,107.50624565362108,-98.49375434637892,98.50624565362108,0,0,threshold_width_relative_range_above,95,95,9.07777535919268,0.7792601902332166,8.592679206994974,9.694638513082484,0.0,95,6.320990143880341,0.8852586805599536,5.576380581964267,7.212889948291216,0.0,95,3.179945898565651,1.150596167827786,2.2260257282539246,4.495406130233264,0.0,95,0.14005063453816896,6.260878923704344,14.529425676727666,estimable,95,95,9.07777535919268,0.7792601902332166,8.592679206994974,9.694638513082484,0.0,95,6.320990143880341,0.8852586805599536,5.576380581964267,7.212889948291216,0.0,95,3.179945898565651,1.150596167827786,2.2260257282539246,4.495406130233264,0.0,95,0.14005063453816896,6.260878923704344,14.529425676727666,estimable
20,-0.4261182798649088,160.0,-102.9212829350459,57.078717064954105,-97.9212829350459,56.078717064954105,0,0,ok,77,77,9.547409006334279,0.5939901134824304,9.104934570430325,10.185034373773648,0.0,77,7.109522575103075,0.5862993012038125,6.533034385457944,7.615610296828939,0.0,77,4.670107772610571,0.6949683236461928,3.5516632560081356,5.109962411934731,0.0,77,0.0824667613064457,7.092556222130072,8.634042896988303,estimable,77,77,9.547409006334279,0.5939901134824304,9.104934570430325,10.185034373773648,0.0,77,7.109522575103075,0.5862993012038125,6.533034385457944,7.615610296828939,0.0,77,4.670107772610571,0.6949683236461928,3.5516632560081356,5.109962411934731,0.0,77,0.0824667613064457,7.092556222130072,8.634042896988303,estimable
21,-0.4719931978175395,209.0,-106.28305927612632,102.71694072387368,-100.28305927612632,97.71694072387368,0,0,ok,100,100,9.02468500994966,0.7383142234473254,8.278179777708555,9.573873159819836,0.0,100,6.259237575342717,0.6368166179266526,5.497426643088433,6.832972972183128,0.0,100,3.345824557299302,0.7351548990225925,2.57886995840783,4.006381622556305,0.0,100,0.10174028549983333,6.208638063361361,15.301374417792944,estimable,100,100,9.02468500994966,0.7383142234473254,8.278179777708555,9.573873159819836,0.0,100,6.259237575342717,0.6368166179266526,5.497426643088433,6.832972972183128,0.0,100,3.345824557299302,0.7351548990225925,2.57886995840783,4.006381622556305,0.0,100,0.10174028549983333,6.208638063361361,15.301374417792944,estimable
22,-0.5600649670863049,208.0,-100.54035876861667,107.45964123138333,,,0,0,few_sections|fragmented_stable_region,0,0,,,,,,0,,,,,,0,,,,,,0,,,,insufficient_sections,0,0,,,,,,0,,,,,,0,,,,,,0,,,,insufficient_sections
23,-0.3645290631933449,210.0,-112.921674977784,97.078325022216,-49.921674977783994,93.078325022216,1,54,ok,72,72,8.86912133319725,0.6439034173014484,8.439498302015084,9.574548033432574,0.0,72,5.978677482556803,0.4514255725539238,5.367688452426659,6.506707009574835,0.0,72,3.2187764946163138,0.6787573201877706,2.681366353755829,3.7992278887449142,0.0,72,0.07550592482551342,6.119372551115514,14.956970208837916,estimable,72,72,8.86912133319725,0.6439034173014484,8.439498302015084,9.574548033432574,0.0,72,5.978677482556803,0.4514255725539238,5.367688452426659,6.506707009574835,0.0,72,3.2187764946163138,0.6787573201877706,2.681366353755829,3.7992278887449142,0.0,72,0.07550592482551342,6.119372551115514,14.956970208837916,estimable
24,-0.5052198948286559,210.0,-103.08244150240651,106.91755849759349,-101.08244150240651,45.91755849759349,1,145,ok,70,70,10.070799295048127,0.7238540154007929,9.442003903088905,10.682821171753695,0.0,70,7.377939319756141,0.7872215197450787,6.157380517066177,7.970838549285071,0.0,70,4.6280063986793305,0.9295998937880983,3.4104586589354087,5.229048218363165,0.0,70,0.10669937575077512,7.340983441358508,7.883077385894394,estimable,70,70,10.034956274057363,0.7222096997214429,9.320471727590146,10.638537528334606,0.0,70,7.377939319756141,0.7872215197450787,6.157380517066177,7.970838549285071,0.0,70,4.6280063986793305,0.9295998937880983,3.4104586589354087,5.229048218363165,0.0,70,0.10669937575077512,7.340983441358508,7.883077385894394,estimable
25,-0.6174423938090001,210.0,-106.08847865437934,103.91152134562066,,,0,0,few_sections|fragmented_stable_region,0,0,,,,,,0,,,,,,0,,,,,,0,,,,insufficient_sections,0,0,,,,,,0,,,,,,0,,,,,,0,,,,insufficient_sections
26,-0.5470404732540999,211.0,-106.20909552368033,104.79090447631967,-102.20909552368033,98.79090447631967,1,102,ok,90,90,9.444978455013972,0.7281500587513001,8.625940639245995,10.119006668324998,0.0,90,7.295915341622013,0.6573603148641549,6.4195602869221675,7.878331333738754,0.0,90,4.688985877751188,0.7481569246546185,3.4958855054042863,5.364302121532439,0.0,90,0.09009977282960248,7.089687628543503,7.10567529527077,estimable,90,90,9.444978455013972,0.7502546827465366,8.625940639245995,10.119006668324998,0.0,90,7.295915341622013,0.6573603148641549,6.34226384271832,7.878331333738754,0.0,90,4.688985877751188,0.7481569246546185,3.4958855054042863,5.364302121532439,0.0,90,0.09009977282960248,7.089687628543503,7.10567529527077,estimable
27,-0.5776773812923182,210.0,-110.08314652701907,99.91685347298093,-96.08314652701907,94.91685347298093,0,0,ok,96,96,8.637484687728048,0.5678642734741839,7.915652056605999,9.12058313568619,0.0,96,6.582812583191727,0.4549970385771971,5.905397304921886,6.98751014686686,0.0,96,4.279833088843967,0.581600333313725,3.6586433677456442,4.757542170648488,0.0,96,0.06911894161151833,6.474627714760326,7.796596545650086,estimable,96,96,8.637484687728048,0.5678642734741839,7.915652056605999,9.12058313568619,0.0,96,6.582812583191727,0.4549970385771971,5.905397304921886,6.98751014686686,0.0,96,4.279833088843967,0.581600333313725,3.6586433677456442,4.757542170648488,0.0,96,0.06911894161151833,6.474627714760326,7.796596545650086,estimable
28,0.1290342706696492,59.0,8.419363857077798,67.4193638570778,,,0,0,few_sections|short_visible_length|fragmented_stable_region,0,0,,,,,,0,,,,,,0,,,,,,0,,,,insufficient_sections,0,0,,,,,,0,,,,,,0,,,,,,0,,,,insufficient_sections
29,-0.4431161074599288,208.0,-107.7714113210422,100.2285886789578,-90.7714113210422,93.2285886789578,1,420,threshold_width_relative_range_above,81,81,7.097845901517301,0.8769401601041622,6.2793429841415485,8.239627362084935,0.0,81,4.5609680812796825,0.840644550937423,3.8692987537548293,5.7236858021184585,0.0,81,2.687784930689424,0.8032146026364448,1.8825873410078524,3.341256630108751,0.0,81,0.18431274588125623,4.957040809634058,7.957835261887437,estimable,81,81,7.115907686686246,0.9380191460432457,6.2793429841415485,8.239627362084935,0.0,81,4.5609680812796825,0.8413854001487735,3.884581719717215,5.786904904880921,0.0,81,2.671591408098536,0.8301704382370803,1.7168767295906275,3.341256630108751,0.0,81,0.1844751783294006,4.979736052387023,7.957835261887437,estimable
30,-0.3625990412457724,209.0,-108.74689467215973,100.25310532784027,-100.74689467215973,98.25310532784027,0,0,ok,81,81,8.341620398396891,0.6457489601802386,7.620714193273718,8.982359234135167,0.0,81,6.184758168462187,0.7913808268603937,5.406897516749837,6.80530523667956,0.0,81,3.489916073173868,0.918854209282403,2.0022373107327516,4.386783287824605,0.0,81,0.12795663230550647,6.004383392838522,3.686162001074308,estimable,81,81,8.341620398396891,0.6457489601802386,7.620714193273718,8.982359234135167,0.0,81,6.184758168462187,0.7913808268603937,5.406897516749837,6.80530523667956,0.0,81,3.489916073173868,0.918854209282403,2.0022373107327516,4.386783287824605,0.0,81,0.12795663230550647,6.004383392838522,3.686162001074308,estimable
31,-0.634746305769454,199.0,-95.34253649595661,103.65746350404339,-92.34253649595661,8.657463504043392,1,307,threshold_width_relative_range_above,43,43,7.412741120390207,0.8490264325740497,6.461167407960625,8.089304434619729,0.0,43,4.84590150085585,1.4709945762330072,3.521672796680536,5.972644866952316,0.0,43,2.550266176404842,1.699850896196944,1.0536111355916458,3.6445328018741425,0.0,43,0.30355436980574413,4.977871385042321,12.152664064361002,estimable,43,43,7.412741120390207,0.8490264325740497,6.461167407960625,8.089304434619729,0.0,43,4.84590150085585,1.4709945762330072,3.521672796680536,5.972644866952316,0.0,43,2.550266176404842,1.699850896196944,1.0536111355916458,3.6445328018741425,0.0,43,0.30355436980574413,4.977871385042321,12.152664064361002,estimable
32,-0.3801721298636948,148.0,-54.201834363226794,93.7981656367732,-41.201834363226794,89.7981656367732,2,586,threshold_width_relative_range_above|short_visible_length,47,47,7.406960839546269,0.718642995371761,6.630620581430085,7.838345898726617,0.0,47,4.862744947955097,0.8948797249969553,3.5623229962477767,5.9456176913128065,0.0,47,2.3281539145501036,1.0879072829857304,1.388420978024013,3.5659730479360294,0.0,47,0.18402769106228245,4.903747729066745,8.879220109375332,estimable,47,47,7.406960839546269,0.718642995371761,6.630620581430085,7.838345898726617,0.0,47,4.862744947955097,0.8948797249969553,3.5623229962477767,5.9456176913128065,0.0,47,2.3281539145501036,1.0879072829857304,1.388420978024013,3.5659730479360294,0.0,47,0.18402769106228245,4.903747729066745,8.879220109375332,estimable
33,-0.5386191875496422,83.0,-71.33554547985051,11.66445452014949,-94.33554547985051,9.66445452014949,0,0,threshold_width_relative_range_above|short_visible_length,48,48,6.897620315433365,0.715080287962925,6.36793462539127,7.9734449243570875,0.0,48,5.107347107571531,0.7254118487563099,4.1099651027951065,5.780032979677285,0.0,48,3.0885898993583734,0.9406626495753101,2.083932282811422,4.01783277581159,0.0,48,0.1420330033337469,5.29318344892579,4.230541286556399,estimable,48,48,6.897620315433365,0.715080287962925,6.36793462539127,7.9734449243570875,0.0,48,5.107347107571531,0.7254118487563099,4.1099651027951065,5.780032979677285,0.0,48,3.0885898993583734,0.9406626495753101,2.083932282811422,4.01783277581159,0.0,48,0.1420330033337469,5.29318344892579,4.230541286556399,estimable
34,-0.5740417221501275,208.0,-103.02559118519949,104.97440881480051,-102.02559118519949,102.97440881480051,1,212,threshold_width_relative_range_above,94,94,7.889749988112692,0.9990425462748735,6.697844790386711,8.7346261851849,0.0,94,5.32370973592462,1.1258952676920986,3.853859933297096,6.361703898073544,0.0,94,2.6206111695054988,1.074114923471345,1.6260442192823694,3.7777888212291635,0.0,94,0.21148697497433216,5.413559435272733,5.755801308827696,estimable,94,94,7.907953884512358,1.003055224846774,6.734008458032463,8.825684019338151,0.0,94,5.333342496036171,1.1592802236451707,3.899812761349102,6.361703898073544,0.0,94,2.6206111695054988,1.074114923471345,1.6380437062616624,3.7777888212291635,0.0,94,0.21736466849949482,5.426678850265377,5.755801308827696,estimable
35,-0.5159335450220226,168.0,-70.79076667211527,97.20923332788473,-96.79076667211527,94.20923332788473,0,0,threshold_width_relative_range_above,92,92,7.410255542266938,0.7931108498121757,6.575596411056089,8.481268688484564,0.0,92,5.526049933041469,0.8372671768136151,4.5940895724544175,6.173012465792732,0.0,92,3.0220319714046227,1.0425684079053865,1.7482998593645154,3.876320302239433,0.0,92,0.15151277801661006,5.5742749934138445,3.312459735638008,estimable,92,92,7.410255542266938,0.7931108498121757,6.575596411056089,8.481268688484564,0.0,92,5.526049933041469,0.8372671768136151,4.5940895724544175,6.173012465792732,0.0,92,3.0220319714046227,1.0425684079053865,1.7482998593645154,3.876320302239433,0.0,92,0.15151277801661006,5.5742749934138445,3.312459735638008,estimable
36,-0.4493831287822445,207.0,-106.8072261462116,100.1927738537884,-104.8072261462116,95.1927738537884,1,137,threshold_width_relative_range_above,97,97,7.048901484526551,0.8703326750371359,5.949315533644053,7.787420283907159,0.0,97,4.879516367106321,1.2238825219024072,3.652990969650331,5.830260676512508,0.0,97,2.4454568404759653,1.0795339741211385,1.5802809530710742,3.6657913281641723,0.0,97,0.2508204563371925,5.06784798223613,4.394949126859631,estimable,97,97,7.048901484526551,0.8703326750371359,5.949315533644053,7.787420283907159,0.0,97,4.879516367106321,1.2238825219024072,3.652990969650331,5.830260676512508,0.0,97,2.4454568404759653,1.0795339741211385,1.5802809530710742,3.6657913281641723,0.0,97,0.2508204563371925,5.06784798223613,4.394949126859631,estimable
37,-0.4771852400716625,197.0,-103.63309938651429,93.36690061348571,,,0,0,few_sections|fragmented_stable_region,0,0,,,,,,0,,,,,,0,,,,,,0,,,,insufficient_sections,0,0,,,,,,0,,,,,,0,,,,,,0,,,,insufficient_sections
38,-0.4933797718846051,201.0,-102.92599529468023,98.07400470531977,-98.92599529468023,96.07400470531977,1,266,ok,92,92,6.760269910613972,0.5557750372803527,6.117395096086079,7.35545889651021,0.0,92,4.848963942743562,0.5913441564821094,4.254807293391575,5.299088690960738,0.0,92,2.927047092764535,0.6347568528183603,2.205657580765912,3.5378218698197172,0.0,92,0.12195268174081836,5.017740629161321,5.781053201629396,estimable,92,92,6.7771440991962475,0.5541084740924616,6.174420173173843,7.361172134573805,0.0,92,4.869517028345615,0.5989263753098015,4.2779663632570335,5.302044322800048,0.0,92,2.927047092764535,0.6347568528183603,2.205657580765912,3.5378218698197172,0.0,92,0.1229950263698498,5.017740629161321,5.771617962337103,estimable
39,-0.4899537282410335,207.0,-102.24367568031934,104.75632431968066,-97.24367568031934,55.75632431968066,0,0,threshold_width_relative_range_above,65,65,6.722192862076531,0.5690389656083097,6.128871097437928,7.359938851582535,0.0,65,4.494032820640529,0.8382542923871981,3.6029357358442318,5.276831908399931,0.0,65,2.3522921836998867,1.0305732718167677,1.5332679783324952,3.3354027887941333,0.0,65,0.18652607264842422,4.623804946946089,16.384743416251524,estimable,65,65,6.722192862076531,0.5690389656083097,6.128871097437928,7.359938851582535,0.0,65,4.494032820640529,0.8382542923871981,3.6029357358442318,5.276831908399931,0.0,65,2.3522921836998867,1.0305732718167677,1.5332679783324952,3.3354027887941333,0.0,65,0.18652607264842422,4.623804946946089,16.384743416251524,estimable
40,-0.5317002139022122,196.0,-98.94256513967323,97.05743486032677,-97.94256513967323,93.05743486032677,2,760,threshold_width_relative_range_above,93,93,6.745319359509094,0.6636561323378034,6.228535610428549,7.539635711463213,0.0,93,4.752275904617341,0.8489213578936923,4.080413050150935,5.485343200674146,0.0,93,2.557593056073747,0.8971168644677912,1.7394211822313468,3.634657229169056,0.0,93,0.1786346952349452,4.835281082598658,5.448777057659424,estimable,93,93,6.795244337743334,0.6774954802745583,6.276302785616109,7.625352214832968,0.0,93,4.804292307890316,0.8296969126477407,4.080413050150935,5.617084215111712,0.0,93,2.5268553213515257,0.9154550952377298,1.529803721336508,3.634657229169056,0.0,93,0.17269909062050415,4.852560640525112,5.4020757701917494,estimable
41,-0.5415958481623022,208.0,-95.44716707847641,112.55283292152359,,,0,0,few_sections|fragmented_stable_region,0,0,,,,,,0,,,,,,0,,,,,,0,,,,insufficient_sections,0,0,,,,,,0,,,,,,0,,,,,,0,,,,insufficient_sections
42,-0.8791616606493733,57.0,-86.72008364157966,-29.720083641579663,-86.72008364157966,105.27991635842034,0,0,threshold_width_relative_range_above|short_visible_length,70,70,5.281229025359173,0.8625591918066107,4.6113846200131885,6.148383923773489,0.0,70,3.787930362997085,0.6568035845921929,3.1020636714571643,4.344701785153235,0.014285714285714285,69,1.9929125506175644,0.8328087854483146,1.2156229708075683,2.7172726148322783,0.02857142857142857,68,0.17339378543182007,4.267684219825467,2.162384657547988,estimable,70,70,5.281229025359173,0.8625591918066107,4.6113846200131885,6.148383923773489,0.0,70,3.787930362997085,0.6568035845921929,3.1020636714571643,4.344701785153235,0.014285714285714285,69,1.9929125506175644,0.8328087854483146,1.2156229708075683,2.7172726148322783,0.02857142857142857,68,0.17339378543182007,4.267684219825467,2.162384657547988,estimable
43,-0.7668244116294147,192.0,-87.7875755671746,104.2124244328254,-67.7875755671746,91.2124244328254,2,623,threshold_width_relative_range_above,55,55,6.58038825036788,0.8508318486020077,5.665770387999714,7.065253803326211,0.0,55,4.292744483991081,0.9293070719814001,3.1465969156645985,4.959863993412676,0.0,55,1.9665112304980408,1.10209641342868,1.324369955536203,2.9741034367692314,0.0,55,0.21648320216753225,4.462377483015995,7.444888003045889,estimable,55,55,6.58038825036788,0.8508318486020077,5.665770387999714,7.065253803326211,0.0,55,4.292744483991081,0.9293070719814001,3.1465969156645985,4.959863993412676,0.0,55,1.9665112304980408,1.10209641342868,1.324369955536203,2.9741034367692314,0.0,55,0.21648320216753225,4.462377483015995,7.444888003045889,estimable
44,-0.5273722546860142,156.0,-101.45098307534013,54.54901692465987,-99.45098307534013,99.54901692465987,2,176,threshold_width_relative_range_above,87,87,6.074491297713801,1.110642127671528,4.945271161145086,7.0388305088920315,0.0,87,3.980869953722558,1.1818390256614135,2.8890527347205914,5.0260148540879355,0.0,87,1.8713623906574863,0.86694205358339,0.9326836059675807,2.973256142498833,0.0,87,0.2968795864723644,4.294985605342455,3.139589676782217,estimable,87,87,6.074491297713801,1.110642127671528,4.945271161145086,7.0388305088920315,0.0,87,3.980869953722558,1.1818390256614135,2.8890527347205914,5.0260148540879355,0.0,87,1.8713623906574863,0.86694205358339,0.9326836059675807,2.973256142498833,0.0,87,0.2968795864723644,4.294985605342455,3.139589676782217,estimable
45,-0.5508271309183215,109.0,-17.39769064642411,91.60230935357589,,,0,0,few_sections|short_visible_length|fragmented_stable_region,0,0,,,,,,0,,,,,,0,,,,,,0,,,,insufficient_sections,0,0,,,,,,0,,,,,,0,,,,,,0,,,,insufficient_sections
46,-0.565089937498044,208.0,-103.72994726013081,104.27005273986919,-82.72994726013081,98.27005273986919,1,58,threshold_width_relative_range_above,91,91,6.481535249607916,0.8098323574570534,5.844451277772473,7.324729025199479,0.0,91,4.529976718940345,0.5672821833219492,3.8705156528887854,5.135465597442442,0.0,91,2.5007012420713353,0.6755125546434022,1.8854835290394918,3.247892865666287,0.0,91,0.12522849862562832,4.781384758473852,5.9038449009277745,estimable,91,91,6.481535249607916,0.8098323574570534,5.844451277772473,7.324729025199479,0.0,91,4.529976718940345,0.5672821833219492,3.8705156528887854,5.135465597442442,0.0,91,2.5007012420713353,0.6755125546434022,1.8854835290394918,3.247892865666287,0.0,91,0.12522849862562832,4.781384758473852,5.9038449009277745,estimable
47,-0.590155155795884,203.0,-98.0948459905662,104.9051540094338,-56.0948459905662,88.9051540094338,0,0,threshold_width_relative_range_above,59,59,5.560529650147242,0.6148001496579623,5.073960662087728,6.232727455055333,0.0,59,3.8999716967433495,0.6249980508805097,3.1616950690124908,4.527916249033024,0.0,59,2.2805381773893774,0.9729771587913727,1.4686432377001943,3.103711035756629,0.0,59,0.1602570735070747,4.124778419311489,10.54068642767854,estimable,59,59,5.560529650147242,0.6148001496579623,5.073960662087728,6.232727455055333,0.0,59,3.8999716967433495,0.6249980508805097,3.1616950690124908,4.527916249033024,0.0,59,2.2805381773893774,0.9729771587913727,1.4686432377001943,3.103711035756629,0.0,59,0.1602570735070747,4.124778419311489,10.54068642767854,estimable
48,-0.4250356661064245,113.0,-60.30879487901245,52.69120512098755,,,0,0,few_sections|short_visible_length|fragmented_stable_region,0,0,,,,,,0,,,,,,0,,,,,,0,,,,insufficient_sections,0,0,,,,,,0,,,,,,0,,,,,,0,,,,insufficient_sections
49,-0.5107296199801681,200.0,-109.14225882890088,90.85774117109912,,,0,0,few_sections|fragmented_stable_region,0,0,,,,,,0,,,,,,0,,,,,,0,,,,insufficient_sections,0,0,,,,,,0,,,,,,0,,,,,,0,,,,insufficient_sections
50,-0.4941619750500763,209.0,-108.1113655344731,100.8886344655269,-106.1113655344731,92.8886344655269,2,635,threshold_width_relative_range_above,99,99,8.081193509080494,0.5687400693954618,7.409829774132182,8.43274249218826,0.0,99,6.024679683188174,0.5487474963228545,4.839749529909623,6.445547250111174,0.0,99,3.8413225068079457,0.7114435330280195,2.2913631105760115,4.496280550515364,0.0,99,0.09108326503301585,5.986116285655736,8.481075215839333,estimable,99,99,8.087597729982757,0.5631735570624583,7.4171372044965125,8.474406937203149,0.0,99,6.051677464855095,0.5146091680772971,4.907520927623781,6.447654167589412,0.0,99,3.8413225068079457,0.7114435330280195,2.40062715442706,4.496280550515364,0.0,99,0.08503578901319045,5.997587357383887,8.481075215839333,estimable
51,-0.5721255687156486,209.0,-102.91382593533405,106.08617406466595,-94.91382593533405,103.08617406466595,1,191,ok,99,99,7.647743461101622,0.7817910578587153,6.948001682096582,8.393729949873935,0.0,99,5.577407499705506,0.7895662793530054,4.830770956900773,6.216483625829313,0.0,99,3.268666784789855,1.1805516235368314,2.1799068709110054,4.028169498267888,0.0,99,0.14156510518456747,5.568470367236034,4.48856063461329,estimable,99,99,7.647743461101622,0.7817910578587153,6.948001682096582,8.393729949873935,0.0,99,5.577407499705506,0.7895662793530054,4.830770956900773,6.216483625829313,0.0,99,3.268666784789855,1.1805516235368314,2.1799068709110054,4.028169498267888,0.0,99,0.14156510518456747,5.568470367236034,4.48856063461329,estimable
52,-0.4273797800558441,208.0,-109.91400322700139,98.08599677299861,,,0,0,few_sections|fragmented_stable_region,0,0,,,,,,0,,,,,,0,,,,,,0,,,,insufficient_sections,0,0,,,,,,0,,,,,,0,,,,,,0,,,,insufficient_sections
53,-0.5558180662300458,111.0,-100.74451295470595,10.255487045294046,,,0,0,few_sections|short_visible_length|fragmented_stable_region,0,0,,,,,,0,,,,,,0,,,,,,0,,,,insufficient_sections,0,0,,,,,,0,,,,,,0,,,,,,0,,,,insufficient_sections
54,-0.4678632163339955,210.0,-104.71132705393137,105.28867294606863,-86.71132705393137,97.28867294606863,3,612,threshold_width_relative_range_above,90,90,7.218455350218706,1.0203388636030413,6.438538957951112,8.34126597188969,0.0,90,4.984086381571942,0.9926351560309268,3.8563361445326954,6.109969992770582,0.0,90,2.7757243846498643,0.6724362372096397,1.9757940741746678,3.3958707257516716,0.0,90,0.1991609053368488,5.086313459753287,8.236738620948238,estimable,90,90,7.218455350218706,1.118800039701373,6.438538957951112,8.471312559904263,0.0,90,5.002948102685499,1.0462152459500933,3.8563361445326954,6.362977203609441,0.0,90,2.737887448787958,0.6470910670829504,1.9568963802934196,3.3958707257516716,0.0,90,0.20911974789194843,5.095593696865982,8.236738620948238,estimable
55,-0.4083169827747497,210.0,-107.67101675359743,102.32898324640257,-36.67101675359743,95.32898324640257,2,696,threshold_width_relative_range_above,65,65,9.366380517481467,0.9200282103324149,8.448066911114063,10.09025783853184,0.0,65,6.649943550527244,1.34869968664053,5.427543562278431,7.771985842358865,0.0,65,3.5982313198838654,1.8242827297809234,2.1537802247465434,5.067590593604076,0.0,65,0.20281370456649933,6.446278875427851,13.126730607407634,estimable,65,65,9.366380517481467,0.9200282103324149,8.448066911114063,10.09025783853184,0.0,65,6.649943550527244,1.34869968664053,5.427543562278431,7.771985842358865,0.0,65,3.5982313198838654,1.8242827297809234,2.1537802247465434,5.067590593604076,0.0,65,0.20281370456649933,6.446278875427851,13.126730607407634,estimable
56,-0.7284579828053666,209.0,-98.18555176778,110.81444823222,-93.18555176778,24.814448232220002,1,50,threshold_width_relative_range_above,56,56,9.018001567928046,0.7243208900283875,8.28069160581176,9.330057077565298,0.0,56,6.440656686946898,1.0259299884780297,5.181033997104937,7.042010332820558,0.0,56,3.4710833963454184,1.205891876301108,2.275547703396204,4.283873761542205,0.0,56,0.1592896560621301,6.34709535370539,14.505668327932103,estimable,56,56,9.018001567928046,0.7243208900283875,8.28069160581176,9.327973047479269,0.0,56,6.440656686946898,0.998309081433761,5.181033997104937,7.001710830021548,0.0,56,3.4710833963454184,1.205891876301108,2.275547703396204,4.283873761542205,0.0,56,0.15500113264180135,6.34709535370539,14.505668327932103,estimable
57,-0.5433658920162827,206.0,-99.20977804193038,106.79022195806962,-95.20977804193038,103.79022195806962,3,170,threshold_width_relative_range_above,97,97,8.808853972910102,0.6555054987557991,8.127364310315416,9.506894947156992,0.0,97,6.014702804491144,0.7115559823826283,5.199802157304076,6.865678891921907,0.0,97,3.144104949848983,0.8828775200938797,2.3513949588101526,4.314506281034215,0.0,97,0.11830276665562155,6.060640717236919,13.684864272432804,estimable,97,97,8.808853972910102,0.6555054987557991,8.127364310315416,9.506894947156992,0.0,97,6.014044594587345,0.6565507159871382,5.199802157304076,6.865678891921907,0.0,97,3.144104949848983,0.8828775200938797,2.3513949588101526,4.314506281034215,0.0,97,0.10916957891832653,6.060640717236919,13.684864272432804,estimable
58,-0.4398824946820525,208.0,-106.42131454884444,101.57868545115556,-103.42131454884444,97.57868545115556,3,123,ok,99,99,8.397825732253018,0.5541527902616643,7.729959954471499,9.032294276333957,0.0,99,6.05688971197371,0.6320838022143942,5.298572394708893,6.472244392886206,0.0,99,3.72672139071902,0.5758961962437943,2.9206700930387415,4.175558351423916,0.0,99,0.10435781932182848,6.112731162121494,13.121106499513715,estimable,99,99,8.397825732253018,0.5541527902616643,7.729959954471499,9.032294276333957,0.0,99,6.05688971197371,0.6264821250921013,5.298572394708893,6.414829003922185,0.0,99,3.72672139071902,0.5651957181852807,2.9206700930387415,4.163873959640789,0.0,99,0.10343297548469883,6.112731162121494,13.121106499513715,estimable
59,-0.5887321453367065,208.0,-99.99322557430389,108.00677442569611,-95.99322557430389,104.00677442569611,1,39,threshold_width_relative_range_above,91,91,8.823758562725104,0.5217628990304739,8.204170182291453,9.405047117943283,0.0,91,6.130001288505177,0.9858825150449837,5.054474470224889,6.883572932212829,0.0,91,3.127237742550844,1.29747072761536,1.8634226060331889,4.365337322734025,0.0,91,0.16082908773505245,5.982043643187753,13.06425192696203,estimable,91,91,8.823758562725104,0.5217628990304739,8.204170182291453,9.405047117943283,0.0,91,6.130001288505177,0.9858825150449837,5.054474470224889,6.883572932212829,0.0,91,3.127237742550844,1.29747072761536,1.8634226060331889,4.365337322734025,0.0,91,0.16082908773505245,5.981189978923309,13.06425192696203,estimable
60,-0.4885639733684286,15.0,84.91573571961027,99.91573571961027,,,0,0,few_sections|short_visible_length|fragmented_stable_region,0,0,,,,,,0,,,,,,0,,,,,,0,,,,insufficient_sections,0,0,,,,,,0,,,,,,0,,,,,,0,,,,insufficient_sections
61,-0.4874205557564721,209.0,-104.2922728406893,104.7077271593107,,,0,0,few_sections|fragmented_stable_region,0,0,,,,,,0,,,,,,0,,,,,,0,,,,insufficient_sections,0,0,,,,,,0,,,,,,0,,,,,,0,,,,insufficient_sections
62,-0.5029306854345919,211.0,-107.84620435015731,103.15379564984269,-103.84620435015731,97.15379564984269,2,30,ok,97,97,9.653272967442746,0.4870145990405135,8.820875842863005,10.218625808732625,0.0,97,7.140031582137423,0.5919174286860498,6.210708217325818,7.6686806907902785,0.0,97,4.510246284915536,0.804188366845282,3.186480888127966,5.064197793004814,0.0,97,0.08290123396188884,7.047357450500659,10.321296493004866,estimable,97,97,9.653272967442746,0.4870145990405135,8.820875842863005,10.218625808732625,0.0,97,7.140031582137423,0.5919174286860498,6.210708217325818,7.6686806907902785,0.0,97,4.510246284915536,0.804188366845282,3.186480888127966,5.064197793004814,0.0,97,0.08290123396188884,7.032321442301846,10.321296493004866,estimable
