Repository: milumilelu/physics-guided-mamba2

# Physics-Guided Mamba-2：超快激光烧蚀形貌预测

面向氧化锆（ZrO₂）超快激光多脉冲烧蚀的**部分可观测条件下跨尺度物理引导隐状态动力学建模**课题。

核心科学问题：在只能观测到「单线/槽压缩观测量」的条件下，用隐状态动力学模型刻画**历史材料状态 $Z_n$** 的选择性演化，从而由脉冲历史预测烧蚀形貌。

$$
\text{真实脉冲历史} \rightarrow (H_n, Z_n) \rightarrow \text{材料去除状态门控} \rightarrow H_{n+1} \rightarrow \text{单线/槽压缩观测}
$$

---

## 1. 仓库结构

```
physics-guided Mamba-2/
├── extract_zro2_single_line.py        # ★ 主流水线：CAG 解码 → 几何提取 → 特征表
├── depth_mechanism_transition_virtual_data_v2.py   # 机理递推 + 虚拟数据增强（含 .patch）
├── compare_raw_vs_repaired.py         # 圆锥伪影修复对观测算子 Y=[W_line, D_line] 的影响
├── inventory_cone_repair.py           # 15 个 pilot 组的圆锥修复盘点与质检
├── preview_cag_group.py               # 单组 CAG 预览（高度图 + 斜视点云，自包含）
├── render_cag_group1_raw.py           # 原始未修正高度场渲染，用于对照
├── validate_conical_preprocess_group1.py  # 第 1 组修复前/后诊断
├── probe_cag.py                       # CAG/ZIP 结构探测小工具
│
├── 氧化锆/                             # 原始测量数据（3.2 GB，已被 .gitignore 排除）
│   ├── 60Pass组.cag       2.3 GB
│   ├── 20组.cag           756 MB
│   ├── 120组直线.cag      147 MB      # pilot 实验使用
│   ├── 72组单脉冲直线.cag  86 MB
│   └── *_design.csv                   # 实验设计表（DOE）
│
├── outputs/                            # 实验产物（PNG 已忽略，只跟踪 CSV/JSON/MD）
│   ├── zro2_single_line_pilot/                    # ★ 主结果：原始口径
│   ├── zro2_single_line_pilot_cone_repaired/      # 圆锥修复后
│   ├── zro2_single_line_pilot_cut_only_stable_region/  # 切廊稳定区
│   ├── group001_cut_only_stable_region/
│   ├── cone_repair_impact/             # 修复 vs 未修复的量化对比
│   ├── cone_repair_inventory/          # 290 个圆锥伪影的逐个体检表
│   ├── cag_preview/ 与 cag_raw_verification/      # 解码正确性验证
│
├── CODEX_机理事件虚拟数据增强_实验说明.md   # E1/E2/E5 机理事件增强的对照实验设计
├── pasted.txt                          # 论文主线收敛笔记（部分可观测 + 隐状态动力学）
└── 超快激光多脉冲烧蚀形貌预测_专利技术交底书_V3_微观宏观耦合版 (1).docx
```

## 2. 技术链路

KEYENCE 显微镜的 `.cag` 本质是一个 ZIP 容器，内部按 `Path/<组号>/...` 组织，高度数据以 VK4 二进制段存储。

```
.cag (ZIP)
  └─ 解码 VK4 头部偏移表 → 定位 height 段 → uint32 高度阵列 → reshape (1024×64)
       ↓
  非对称稳健参考平面拟合（plane_negative_clip_sigma=2.5 / positive=4.0，迭代 12 次）
       ↓
  圆锥缺失伪影修复 repair_conical_dropouts（共聚焦在高陡壁处的典型失效）
       ↓
  阈值分割（threshold_k=4.0）→ 连通域 → 连续线 / 离散坑判定
       ↓
  中心 70% 区域取剖面 → 输出 Y_line = [W_line, D_line] 及 40+ 个 QC 字段
```

关键中间量：`fluence`、`threshold`、`margin = log(fluence/threshold)`、`inc`、`z`、`total_defocus`、pass 级去除增量、累计深度、`core5` 物理代理特征。

## 3. 运行方式

主流水线（默认跑 15 组 pilot：13/19/33/34/43/44/48/51/60/68/94/95/101/104/116）：

```bash
python extract_zro2_single_line.py \
    --cag       "氧化锆/120组直线.cag" \
    --design    "氧化锆/氧化锆_line_design.csv" \
    --output-dir outputs/zro2_single_line_pilot \
    --groups pilot --pilot-count 15
```

依赖：`numpy`、`pandas`、`pillow`、`matplotlib`。

> **注意**：`render_cag_group1_raw.py`、`validate_conical_preprocess_group1.py`、`probe_cag.py` 中硬编码了历史绝对路径
> （如 `C:\Users\RZF\Desktop\专利\...`、`F:\20260528-xgd\...`），在当前目录下无法直接运行。
> 建议后续改为 `argparse` 参数或读取统一的 `config.toml`。

## 4. 版本控制约定

| 内容 | 策略 | 原因 |
|---|---|---|
| `.cag` / `.vk4` 原始数据 | **不跟踪**（`.gitignore`） | 3.2 GB 不可变采集数据，留在本地/移动硬盘 |
| `outputs/**/*.png` | **不跟踪** | 54 张、6.7 MB，脚本可确定性重建 |
| `outputs/**/*.csv`、`.json`、`.md` | **跟踪** | 可复核的关键数值结果与质检记录 |
| `*.docx` 专利交底书 | 跟踪 | 版本需留痕 |
| `.workbuddy-ai/` | 不跟踪 | 工具目录，仅本地使用 |

若确需保留某张诊断图，用 `git add -f <路径>` 强制加入。

## 5. 当前进展

- [x] CAG 容器解码与 VK4 高度标定还原（已通过 `cag_raw_verification` 交叉验证）
- [x] 圆锥缺失伪影检测与修复（15 组共修复 290 个锥、48,256 像素，残余强缺陷 0 处）
- [x] 单线几何提取 pilot，输出 `W_line / D_line` 及完整 QC 字段
- [x] 量化修复对观测算子的偏差影响（`outputs/cone_repair_impact`）
- [ ] 机理事件（E1/E2/E5）虚拟数据增强的严格对照实验（设计见 `CODEX_机理事件虚拟数据增强_实验说明.md`）
- [ ] Physics-guided Mamba-2 主体模型

File: outputs/phase1_minimal/exploration_manifest.csv
dataset_index,session_id,measurement_id,sample_id,shared_height_source_id,roi_within_measurement,session_role,design_group,processing_order,x_position_um,y_position_um,compressor_steps,pulse_duration_fs,pulse_duration_calibration_id,pulse_duration_calibration_version,frequency_kHz,hatch_spacing_um,pass_count,velocity_mm_s,valid_fraction,repair_fraction,median_depth_um,residual_Sq_um
0,zro2_120_formal,1,1,zro2_120_formal:m001,single,formal,,1,-3300.0,16400.0,36140,500,compressor_steps_to_fs_v1,现有数据基础说明_v2.md-§8,2,2.0,4,11,1.0,0.0,13.5066,0.5699
1,zro2_120_formal,2,2,zro2_120_formal:m002,single,formal,,2,-3300.0,15800.0,36140,500,compressor_steps_to_fs_v1,现有数据基础说明_v2.md-§8,2,4.0,5,9,1.0,0.0,8.6371,0.2474
2,zro2_120_formal,3,3,zro2_120_formal:m003,single,formal,,3,-3300.0,15200.0,36140,500,compressor_steps_to_fs_v1,现有数据基础说明_v2.md-§8,2,6.0,3,7,1.0,0.0,3.897,0.2425
3,zro2_120_formal,4,4,zro2_120_formal:m004,single,formal,,4,-3300.0,14600.0,36140,500,compressor_steps_to_fs_v1,现有数据基础说明_v2.md-§8,2,8.0,3,9,1.0,0.0,2.162,0.351
4,zro2_120_formal,5,5,zro2_120_formal:m005,single,formal,,5,-3300.0,14000.0,36140,500,compressor_steps_to_fs_v1,现有数据基础说明_v2.md-§8,2,8.0,5,7,1.0,0.0,4.774,0.3828
5,zro2_120_formal,6,6,zro2_120_formal:m006,single,formal,,6,-3300.0,13400.0,36140,500,compressor_steps_to_fs_v1,现有数据基础说明_v2.md-§8,2,10.0,2,7,1.0,0.0,0.7912,0.7215
6,zro2_120_formal,7,7,zro2_120_formal:m007,single,formal,,7,-3300.0,12800.0,36140,500,compressor_steps_to_fs_v1,现有数据基础说明_v2.md-§8,2,10.0,5,5,1.0,0.0,6.1178,0.8692
7,zro2_120_formal,8,8,zro2_120_formal:m008,single,formal,,8,-3300.0,12200.0,36140,500,compressor_steps_to_fs_v1,现有数据基础说明_v2.md-§8,2,10.0,5,11,1.0,0.0,2.6327,1.0928
8,zro2_120_formal,9,9,zro2_120_formal:m009,single,formal,,9,-3300.0,11600.0,36140,500,compressor_steps_to_fs_v1,现有数据基础说明_v2.md-§8,10,2.0,4,3,1.0,0.0,57.0338,0.34
9,zro2_120_formal,10,10,zro2_120_formal:m010,single,formal,,10,-3300.0,11000.0,36140,500,compressor_steps_to_fs_v1,现有数据基础说明_v2.md-§8,10,4.0,1,3,1.0,0.0,3.669,0.8399
10,zro2_120_formal,11,11,zro2_120_formal:m011,single,formal,,11,-3300.0,10400.0,36140,500,compressor_steps_to_fs_v1,现有数据基础说明_v2.md-§8,10,6.0,4,3,1.0,0.0066015625,46.2398,2.2115
11,zro2_120_formal,12,12,zro2_120_formal:m012,single,formal,,12,-3300.0,9800.0,36140,500,compressor_steps_to_fs_v1,现有数据基础说明_v2.md-§8,10,8.0,4,11,1.0,0.0,17.7364,0.7303
12,zro2_120_formal,13,13,zro2_120_formal:m013,single,formal,,13,-3300.0,9200.0,36140,500,compressor_steps_to_fs_v1,现有数据基础说明_v2.md-§8,10,8.0,5,7,1.0,0.000546875,30.7015,1.189
13,zro2_120_formal,14,14,zro2_120_formal:m014,single,formal,,14,-3300.0,8600.0,36140,500,compressor_steps_to_fs_v1,现有数据基础说明_v2.md-§8,10,10.0,2,9,1.0,0.0,7.0837,1.3309
14,zro2_120_formal,15,15,zro2_120_formal:m015,single,formal,,15,-3300.0,8000.0,36140,500,compressor_steps_to_fs_v1,现有数据基础说明_v2.md-§8,50,8.0,1,7,1.0,0.0,6.0985,1.6924
15,zro2_120_formal,16,16,zro2_120_formal:m016,single,formal,,16,-3300.0,7400.0,36140,500,compressor_steps_to_fs_v1,现有数据基础说明_v2.md-§8,50,8.0,4,11,1.0,0.0,46.0401,0.6027
16,zro2_120_formal,17,17,zro2_120_formal:m017,single,formal,,17,-3300.0,6800.0,36140,500,compressor_steps_to_fs_v1,现有数据基础说明_v2.md-§8,100,2.0,2,3,1.0,0.0,54.5754,1.928
17,zro2_120_formal,18,18,zro2_120_formal:m018,single,formal,,18,-3300.0,6200.0,36140,500,compressor_steps_to_fs_v1,现有数据基础说明_v2.md-§8,100,4.0,1,9,1.0,0.0,5.3911,0.8637
18,zro2_120_formal,19,19,zro2_120_formal:m019,single,formal,,19,-3300.0,5600.0,36140,500,compressor_steps_to_fs_v1,现有数据基础说明_v2.md-§8,100,4.0,1,11,1.0,0.0,6.0179,0.7175
19,zro2_120_formal,20,20,zro2_120_formal:m020,single,formal,,20,-3300.0,5000.0,36140,500,compressor_steps_to_fs_v1,现有数据基础说明_v2.md-§8,100,4.0,5,3,1.0,0.018671875,63.1156,9.0641
20,zro2_120_formal,21,21,zro2_120_formal:m021,single,formal,,21,-3300.0,4400.0,36140,500,compressor_steps_to_fs_v1,现有数据基础说明_v2.md-§8,100,6.0,3,3,1.0,0.0,56.6237,1.3446
21,zro2_120_formal,22,22,zro2_120_formal:m022,single,formal,,22,-3300.0,3800.0,36140,500,compressor_steps_to_fs_v1,现有数据基础说明_v2.md-§8,100,6.0,3,11,1.0,0.0,49.3129,1.3731
22,zro2_120_formal,23,23,zro2_120_formal:m023,single,formal,,23,-3300.0,3200.0,36140,500,compressor_steps_to_fs_v1,现有数据基础说明_v2.md-§8,200,8.0,4,3,1.0,0.0045703125,63.9191,6.5075
23,zro2_120_formal,24,24,zro2_120_formal:m024,single,formal,,24,-3300.0,2600.0,36140,500,compressor_steps_to_fs_v1,现有数据基础说明_v2.md-§8,200,10.0,5,11,1.0,0.005,65.0842,6.8297
24,zro2_120_formal,25,25,zro2_120_formal:m025,single,formal,,25,-3900.0,2600.0,43800,1000,compressor_steps_to_fs_v1,现有数据基础说明_v2.md-§8,2,2.0,3,7,1.0,0.000703125,16.0061,0.5573
25,zro2_120_formal,26,26,zro2_120_formal:m026,single,formal,,26,-3900.0,3200.0,43800,1000,compressor_steps_to_fs_v1,现有数据基础说明_v2.md-§8,2,10.0,1,11,1.0,0.0,0.1715,0.2535
26,zro2_120_formal,27,27,zro2_120_formal:m027,single,formal,,27,-3900.0,3800.0,43800,1000,compressor_steps_to_fs_v1,现有数据基础说明_v2.md-§8,10,2.0,4,7,1.0,0.0025390625,48.2729,1.7548
27,zro2_120_formal,28,28,zro2_120_formal:m028,single,formal,,28,-3900.0,4400.0,43800,1000,compressor_steps_to_fs_v1,现有数据基础说明_v2.md-§8,10,4.0,1,9,1.0,0.0,9.989,0.3221
28,zro2_120_formal,29,29,zro2_120_formal:m029,single,formal,,29,-3900.0,5000.0,43800,1000,compressor_steps_to_fs_v1,现有数据基础说明_v2.md-§8,10,4.0,4,7,1.0,0.0002734375,39.5635,0.5222
29,zro2_120_formal,30,30,zro2_120_formal:m030,single,formal,,30,-3900.0,5600.0,43800,1000,compressor_steps_to_fs_v1,现有数据基础说明_v2.md-§8,10,6.0,2,7,1.0,0.0,17.5765,0.3347
30,zro2_120_formal,31,31,zro2_120_formal:m031,single,formal,,31,-3900.0,6200.0,43800,1000,compressor_steps_to_fs_v1,现有数据基础说明_v2.md-§8,10,8.0,2,9,1.0,0.0,10.0665,0.5314
31,zro2_120_formal,32,32,zro2_120_formal:m032,single,formal,,32,-3900.0,6800.0,43800,1000,compressor_steps_to_fs_v1,现有数据基础说明_v2.md-§8,50,4.0,2,3,1.0,0.0,48.3655,0.8646
32,zro2_120_formal,33,33,zro2_120_formal:m033,single,formal,,33,-3900.0,7400.0,43800,1000,compressor_steps_to_fs_v1,现有数据基础说明_v2.md-§8,50,4.0,5,11,1.0,0.0001171875,57.5403,0.8677
33,zro2_120_formal,34,34,zro2_120_formal:m034,single,formal,,34,-3900.0,8000.0,43800,1000,compressor_steps_to_fs_v1,现有数据基础说明_v2.md-§8,50,6.0,3,3,1.0,0.0,55.1854,0.5843
34,zro2_120_formal,35,35,zro2_120_formal:m035,single,formal,,35,-3900.0,8600.0,43800,1000,compressor_steps_to_fs_v1,现有数据基础说明_v2.md-§8,50,8.0,1,11,1.0,0.0026953125,8.4134,3.0992
35,zro2_120_formal,36,36,zro2_120_formal:m036,single,formal,,36,-3900.0,9200.0,43800,1000,compressor_steps_to_fs_v1,现有数据基础说明_v2.md-§8,50,8.0,5,5,1.0,0.004375,54.874,0.7648
36,zro2_120_formal,37,37,zro2_120_formal:m037,single,formal,,37,-3900.0,9800.0,43800,1000,compressor_steps_to_fs_v1,现有数据基础说明_v2.md-§8,50,10.0,3,11,1.0,0.0,34.3416,1.8248
37,zro2_120_formal,38,38,zro2_120_formal:m038,single,formal,,38,-3900.0,10400.0,43800,1000,compressor_steps_to_fs_v1,现有数据基础说明_v2.md-§8,100,2.0,2,9,1.0,0.0271484375,53.7011,12.5604
38,zro2_120_formal,39,39,zro2_120_formal:m039,single,formal,,39,-3900.0,11000.0,43800,1000,compressor_steps_to_fs_v1,现有数据基础说明_v2.md-§8,100,6.0,1,3,1.0,0.0,5.3225,1.0998
39,zro2_120_formal,40,40,zro2_120_formal:m040,single,formal,,40,-3900.0,11600.0,43800,1000,compressor_steps_to_fs_v1,现有数据基础说明_v2.md-§8,100,6.0,5,5,1.0,0.0048046875,57.6547,2.0128
40,zro2_120_formal,41,41,zro2_120_formal:m041,single,formal,,41,-3900.0,12200.0,43800,1000,compressor_steps_to_fs_v1,现有数据基础说明_v2.md-§8,100,8.0,5,3,1.0,0.0,56.2835,0.9623
41,zro2_120_formal,42,42,zro2_120_formal:m042,single,formal,,42,-3900.0,12800.0,43800,1000,compressor_steps_to_fs_v1,现有数据基础说明_v2.md-§8,100,10.0,3,9,1.0,0.0,39.7223,0.7597
42,zro2_120_formal,43,43,zro2_120_formal:m043,single,formal,,43,-3900.0,13400.0,43800,1000,compressor_steps_to_fs_v1,现有数据基础说明_v2.md-§8,100,10.0,5,11,1.0,0.001484375,48.9606,2.3629
43,zro2_120_formal,44,44,zro2_120_formal:m044,single,formal,,44,-3900.0,14000.0,43800,1000,compressor_steps_to_fs_v1,现有数据基础说明_v2.md-§8,200,6.0,3,5,1.0,0.006484375,52.191,4.8022
44,zro2_120_formal,45,45,zro2_120_formal:m045,single,formal,,45,-3900.0,14600.0,43800,1000,compressor_steps_to_fs_v1,现有数据基础说明_v2.md-§8,200,6.0,3,7,1.0,0.0122265625,49.5979,5.7599
45,zro2_120_formal,46,46,zro2_120_formal:m046,single,formal,,46,-3900.0,15200.0,43800,1000,compressor_steps_to_fs_v1,现有数据基础说明_v2.md-§8,200,8.0,4,11,1.0,0.0,52.3175,0.6211
46,zro2_120_formal,47,47,zro2_120_formal:m047,single,formal,,47,-3900.0,15800.0,43800,1000,compressor_steps_to_fs_v1,现有数据基础说明_v2.md-§8,200,10.0,3,9,1.0,0.0,45.2915,1.5158
47,zro2_120_formal,48,48,zro2_120_formal:m048,single,formal,,48,-3900.0,16400.0,43800,1000,compressor_steps_to_fs_v1,现有数据基础说明_v2.md-§8,200,10.0,5,11,1.0,0.0,51.0696,0.7467
48,zro2_120_formal,49,49,zro2_120_formal:m049,single,formal,,49,-4500.0,16400.0,58400,2000,compressor_steps_to_fs_v1,现有数据基础说明_v2.md-§8,2,6.0,2,9,1.0,0.0,1.8695,0.2192
49,zro2_120_formal,50,50,zro2_120_formal:m050,single,formal,,50,-4500.0,15800.0,58400,2000,compressor_steps_to_fs_v1,现有数据基础说明_v2.md-§8,2,6.0,2,9,1.0,0.0,1.8423,0.2199
50,zro2_120_formal,51,51,zro2_120_formal:m051,single,formal,,51,-4500.0,15200.0,58400,2000,compressor_steps_to_fs_v1,现有数据基础说明_v2.md-§8,2,10.0,3,9,1.0,0.0,1.7472,0.86
51,zro2_120_formal,52,52,zro2_120_formal:m052,single,formal,,52,-4500.0,14600.0,58400,2000,compressor_steps_to_fs_v1,现有数据基础说明_v2.md-§8,10,2.0,2,5,1.0,0.0,32.7444,1.2357
52,zro2_120_formal,53,53,zro2_120_formal:m053,single,formal,,53,-4500.0,14000.0,58400,2000,compressor_steps_to_fs_v1,现有数据基础说明_v2.md-§8,10,2.0,2,9,1.0,0.0,29.1019,0.4348
53,zro2_120_formal,54,54,zro2_120_formal:m054,single,formal,,54,-4500.0,13400.0,58400,2000,compressor_steps_to_fs_v1,现有数据基础说明_v2.md-§8,10,2.0,3,5,1.0,0.00015625,41.7621,1.1116
54,zro2_120_formal,55,55,zro2_120_formal:m055,single,formal,,55,-4500.0,12800.0,58400,2000,compressor_steps_to_fs_v1,现有数据基础说明_v2.md-§8,10,10.0,4,5,1.0,0.0,26.5716,0.5474
55,zro2_120_formal,56,56,zro2_120_formal:m056,single,formal,,56,-4500.0,12200.0,58400,2000,compressor_steps_to_fs_v1,现有数据基础说明_v2.md-§8,50,4.0,2,5,1.0,0.0,41.6434,0.4493
56,zro2_120_formal,57,57,zro2_120_formal:m057,single,formal,,57,-4500.0,11600.0,58400,2000,compressor_steps_to_fs_v1,现有数据基础说明_v2.md-§8,50,4.0,3,9,1.0,0.0,44.8735,0.3081
57,zro2_120_formal,58,58,zro2_120_formal:m058,single,formal,,58,-4500.0,11000.0,58400,2000,compressor_steps_to_fs_v1,现有数据基础说明_v2.md-§8,50,6.0,3,9,1.0,0.008828125,43.4805,4.0055
58,zro2_120_formal,59,59,zro2_120_formal:m059,single,formal,,59,-4500.0,10400.0,58400,2000,compressor_steps_to_fs_v1,现有数据基础说明_v2.md-§8,50,6.0,4,3,1.0,0.0171484375,53.0235,3.0752
59,zro2_120_formal,60,60,zro2_120_formal:m060,single,formal,,60,-4500.0,9800.0,58400,2000,compressor_steps_to_fs_v1,现有数据基础说明_v2.md-§8,50,10.0,1,5,1.0,0.0,1.3027,1.2604
60,zro2_120_formal,61,61,zro2_120_formal:m061,single,formal,,61,-4500.0,9200.0,58400,2000,compressor_steps_to_fs_v1,现有数据基础说明_v2.md-§8,100,4.0,2,11,1.0,0.0028125,46.7247,3.1962
61,zro2_120_formal,62,62,zro2_120_formal:m062,single,formal,,62,-4500.0,8600.0,58400,2000,compressor_steps_to_fs_v1,现有数据基础说明_v2.md-§8,100,4.0,5,9,1.0,0.0026953125,60.3441,1.7943
62,zro2_120_formal,63,63,zro2_120_formal:m063,single,formal,,63,-4500.0,8000.0,58400,2000,compressor_steps_to_fs_v1,现有数据基础说明_v2.md-§8,100,6.0,4,5,1.0,0.0005078125,58.8036,2.4031
63,zro2_120_formal,64,64,zro2_120_formal:m064,single,formal,,64,-4500.0,7400.0,58400,2000,compressor_steps_to_fs_v1,现有数据基础说明_v2.md-§8,100,8.0,2,5,1.0,0.0,35.8151,1.5879
64,zro2_120_formal,65,65,zro2_120_formal:m065,single,formal,,65,-4500.0,6800.0,58400,2000,compressor_steps_to_fs_v1,现有数据基础说明_v2.md-§8,100,8.0,2,11,1.0,0.0,34.5322,1.1313
65,zro2_120_formal,66,66,zro2_120_formal:m066,single,formal,,66,-4500.0,6200.0,58400,2000,compressor_steps_to_fs_v1,现有数据基础说明_v2.md-§8,200,2.0,1,5,1.0,0.0019140625,37.9908,12.6035
66,zro2_120_formal,67,67,zro2_120_formal:m067,single,formal,,67,-4500.0,5600.0,58400,2000,compressor_steps_to_fs_v1,现有数据基础说明_v2.md-§8,200,2.0,3,5,1.0,0.001171875,58.7545,2.1507
67,zro2_120_formal,68,68,zro2_120_formal:m068,single,formal,,68,-4500.0,5000.0,58400,2000,compressor_steps_to_fs_v1,现有数据基础说明_v2.md-§8,200,2.0,5,11,1.0,0.003359375,62.5775,3.9126
68,zro2_120_formal,69,69,zro2_120_formal:m069,single,formal,,69,-4500.0,4400.0,58400,2000,compressor_steps_to_fs_v1,现有数据基础说明_v2.md-§8,200,4.0,1,7,1.0,0.0,6.6174,0.77
69,zro2_120_formal,70,70,zro2_120_formal:m070,single,formal,,70,-4500.0,3800.0,58400,2000,compressor_steps_to_fs_v1,现有数据基础说明_v2.md-§8,200,4.0,4,9,1.0,0.0051171875,59.6402,4.3365
70,zro2_120_formal,71,71,zro2_120_formal:m071,single,formal,,71,-4500.0,3200.0,58400,2000,compressor_steps_to_fs_v1,现有数据基础说明_v2.md-§8,200,10.0,2,3,1.0,0.0,17.1843,2.8244
71,zro2_120_formal,72,72,zro2_120_formal:m072,single,formal,,72,-4500.0,2600.0,58400,2000,compressor_steps_to_fs_v1,现有数据基础说明_v2.md-§8,200,10.0,5,3,1.0,0.0,48.4288,0.8232
72,zro2_120_formal,73,73,zro2_120_formal:m073,single,formal,,73,-5100.0,2600.0,87300,4000,compressor_steps_to_fs_v1,现有数据基础说明_v2.md-§8,2,2.0,5,5,1.0,0.0,27.4222,0.4053
73,zro2_120_formal,74,74,zro2_120_formal:m074,single,formal,,74,-5100.0,3200.0,87300,4000,compressor_steps_to_fs_v1,现有数据基础说明_v2.md-§8,2,2.0,5,11,1.0,0.0,16.8609,0.6825
74,zro2_120_formal,75,75,zro2_120_formal:m075,single,formal,,75,-5100.0,3800.0,87300,4000,compressor_steps_to_fs_v1,现有数据基础说明_v2.md-§8,2,6.0,1,5,1.0,0.0,1.1292,0.2684
75,zro2_120_formal,76,76,zro2_120_formal:m076,single,formal,,76,-5100.0,4400.0,87300,4000,compressor_steps_to_fs_v1,现有数据基础说明_v2.md-§8,2,6.0,3,3,1.0,0.0,11.1144,0.3956
76,zro2_120_formal,77,77,zro2_120_formal:m077,single,formal,,77,-5100.0,5000.0,87300,4000,compressor_steps_to_fs_v1,现有数据基础说明_v2.md-§8,10,2.0,2,7,1.0,0.0,29.0964,0.2495
77,zro2_120_formal,78,78,zro2_120_formal:m078,single,formal,,78,-5100.0,5600.0,87300,4000,compressor_steps_to_fs_v1,现有数据基础说明_v2.md-§8,10,8.0,1,7,1.0,0.0,4.4573,0.7182
78,zro2_120_formal,79,79,zro2_120_formal:m079,single,formal,,79,-5100.0,6200.0,87300,4000,compressor_steps_to_fs_v1,现有数据基础说明_v2.md-§8,10,10.0,2,7,1.0,0.0,6.5035,2.5381
79,zro2_120_formal,80,80,zro2_120_formal:m080,single,formal,,80,-5100.0,6800.0,87300,4000,compressor_steps_to_fs_v1,现有数据基础说明_v2.md-§8,50,2.0,4,3,1.0,0.0,49.6996,0.4321
80,zro2_120_formal,81,81,zro2_120_formal:m081,single,formal,,81,-5100.0,7400.0,87300,4000,compressor_steps_to_fs_v1,现有数据基础说明_v2.md-§8,50,2.0,4,5,1.0,0.0,50.5904,0.4747
81,zro2_120_formal,82,82,zro2_120_formal:m082,single,formal,,82,-5100.0,8000.0,87300,4000,compressor_steps_to_fs_v1,现有数据基础说明_v2.md-§8,50,4.0,2,7,1.0,0.0,37.2541,0.849
82,zro2_120_formal,83,83,zro2_120_formal:m083,single,formal,,83,-5100.0,8600.0,87300,4000,compressor_steps_to_fs_v1,现有数据基础说明_v2.md-§8,50,4.0,3,3,1.0,0.02703125,45.0402,7.107
83,zro2_120_formal,84,84,zro2_120_formal:m084,single,formal,,84,-5100.0,9200.0,87300,4000,compressor_steps_to_fs_v1,现有数据基础说明_v2.md-§8,50,4.0,5,9,1.0,0.001875,47.2083,3.7834
84,zro2_120_formal,85,85,zro2_120_formal:m085,single,formal,,85,-5100.0,9800.0,87300,4000,compressor_steps_to_fs_v1,现有数据基础说明_v2.md-§8,50,6.0,1,11,1.0,0.0,19.0499,0.6865
85,zro2_120_formal,86,86,zro2_120_formal:m086,single,formal,,86,-5100.0,10400.0,87300,4000,compressor_steps_to_fs_v1,现有数据基础说明_v2.md-§8,50,10.0,1,5,1.0,0.0,4.8342,1.4247
86,zro2_120_formal,87,87,zro2_120_formal:m087,single,formal,,87,-5100.0,11000.0,87300,4000,compressor_steps_to_fs_v1,现有数据基础说明_v2.md-§8,50,10.0,4,5,1.0,0.0,38.13,0.5949
87,zro2_120_formal,88,88,zro2_120_formal:m088,single,formal,,88,-5100.0,11600.0,87300,4000,compressor_steps_to_fs_v1,现有数据基础说明_v2.md-§8,100,8.0,1,11,1.0,0.0,17.6588,1.2388
88,zro2_120_formal,89,89,zro2_120_formal:m089,single,formal,,89,-5100.0,12200.0,87300,4000,compressor_steps_to_fs_v1,现有数据基础说明_v2.md-§8,100,8.0,3,11,1.0,0.0,38.2797,0.5117
89,zro2_120_formal,90,90,zro2_120_formal:m090,single,formal,,90,-5100.0,12800.0,87300,4000,compressor_steps_to_fs_v1,现有数据基础说明_v2.md-§8,200,4.0,2,3,1.0,0.0,41.9254,0.5362
90,zro2_120_formal,91,91,zro2_120_formal:m091,single,formal,,91,-5100.0,13400.0,87300,4000,compressor_steps_to_fs_v1,现有数据基础说明_v2.md-§8,200,4.0,3,9,1.0,0.0,47.3335,0.5492
91,zro2_120_formal,92,92,zro2_120_formal:m092,single,formal,,92,-5100.0,14000.0,87300,4000,compressor_steps_to_fs_v1,现有数据基础说明_v2.md-§8,200,6.0,1,7,1.0,0.0,25.7712,0.8919
92,zro2_120_formal,93,93,zro2_120_formal:m093,single,formal,,93,-5100.0,14600.0,87300,4000,compressor_steps_to_fs_v1,现有数据基础说明_v2.md-§8,200,8.0,2,5,1.0,0.0,35.6122,0.804
93,zro2_120_formal,94,94,zro2_120_formal:m094,single,formal,,94,-5100.0,15200.0,87300,4000,compressor_steps_to_fs_v1,现有数据基础说明_v2.md-§8,200,8.0,4,3,1.0,0.0,45.2375,0.5899
94,zro2_120_formal,95,95,zro2_120_formal:m095,single,formal,,95,-5100.0,15800.0,87300,4000,compressor_steps_to_fs_v1,现有数据基础说明_v2.md-§8,200,10.0,4,7,1.0,0.0,42.3406,1.0371
95,zro2_120_formal,96,96,zro2_120_formal:m096,single,formal,,96,-5100.0,16400.0,87300,4000,compressor_steps_to_fs_v1,现有数据基础说明_v2.md-§8,200,10.0,5,7,1.0,0.0,44.5562,0.7039
96,zro2_120_formal,97,97,zro2_120_formal:m097,single,formal,,97,-5700.0,16400.0,116200,6000,compressor_steps_to_fs_v1,现有数据基础说明_v2.md-§8,2,2.0,4,3,1.0,0.0,29.3917,0.4818
97,zro2_120_formal,98,98,zro2_120_formal:m098,single,formal,,98,-5700.0,15800.0,116200,6000,compressor_steps_to_fs_v1,现有数据基础说明_v2.md-§8,2,4.0,2,3,1.0,0.0,9.6619,0.2896
98,zro2_120_formal,99,99,zro2_120_formal:m099,single,formal,,99,-5700.0,15200.0,116200,6000,compressor_steps_to_fs_v1,现有数据基础说明_v2.md-§8,2,6.0,1,5,1.0,0.0,1.2564,0.4991
99,zro2_120_formal,100,100,zro2_120_formal:m100,single,formal,,100,-5700.0,14600.0,116200,6000,compressor_steps_to_fs_v1,现有数据基础说明_v2.md-§8,2,6.0,1,7,1.0,0.0,0.1551,0.2791
100,zro2_120_formal,101,101,zro2_120_formal:m101,single,formal,,101,-5700.0,14000.0,116200,6000,compressor_steps_to_fs_v1,现有数据基础说明_v2.md-§8,2,6.0,4,7,1.0,0.0,3.7229,0.297
101,zro2_120_formal,102,102,zro2_120_formal:m102,single,formal,,102,-5700.0,13400.0,116200,6000,compressor_steps_to_fs_v1,现有数据基础说明_v2.md-§8,2,8.0,3,9,1.0,0.0,1.0191,0.538
102,zro2_120_formal,103,103,zro2_120_formal:m103,single,formal,,103,-5700.0,12800.0,116200,6000,compressor_steps_to_fs_v1,现有数据基础说明_v2.md-§8,2,8.0,5,11,1.0,0.0,2.3362,0.3524
103,zro2_120_formal,104,104,zro2_120_formal:m104,single,formal,,104,-5700.0,12200.0,116200,6000,compressor_steps_to_fs_v1,现有数据基础说明_v2.md-§8,10,2.0,4,7,1.0,0.001171875,38.7258,0.5216
104,zro2_120_formal,105,105,zro2_120_formal:m105,single,formal,,105,-5700.0,11600.0,116200,6000,compressor_steps_to_fs_v1,现有数据基础说明_v2.md-§8,10,2.0,5,3,1.0,0.0,45.4095,0.347
105,zro2_120_formal,106,106,zro2_120_formal:m106,single,formal,,106,-5700.0,11000.0,116200,6000,compressor_steps_to_fs_v1,现有数据基础说明_v2.md-§8,10,4.0,1,5,1.0,0.0,12.884,0.3911
106,zro2_120_formal,107,107,zro2_120_formal:m107,single,formal,,107,-5700.0,10400.0,116200,6000,compressor_steps_to_fs_v1,现有数据基础说明_v2.md-§8,10,8.0,1,7,1.0,0.0,4.3336,0.6842
107,zro2_120_formal,108,108,zro2_120_formal:m108,single,formal,,108,-5700.0,9800.0,116200,6000,compressor_steps_to_fs_v1,现有数据基础说明_v2.md-§8,10,8.0,3,7,1.0,0.0,15.7453,0.4831
108,zro2_120_formal,109,109,zro2_120_formal:m109,single,formal,,109,-5700.0,9200.0,116200,6000,compressor_steps_to_fs_v1,现有数据基础说明_v2.md-§8,10,10.0,1,7,1.0,0.0,2.5218,1.7863
109,zro2_120_formal,110,110,zro2_120_formal:m110,single,formal,,110,-5700.0,8600.0,116200,6000,compressor_steps_to_fs_v1,现有数据基础说明_v2.md-§8,50,4.0,4,9,1.0,0.00140625,41.7118,2.461
110,zro2_120_formal,111,111,zro2_120_formal:m111,single,formal,,111,-5700.0,8000.0,116200,6000,compressor_steps_to_fs_v1,现有数据基础说明_v2.md-§8,50,6.0,3,5,1.0,0.0,37.6478,1.5684
111,zro2_120_formal,112,112,zro2_120_formal:m112,single,formal,,112,-5700.0,7400.0,116200,6000,compressor_steps_to_fs_v1,现有数据基础说明_v2.md-§8,50,10.0,2,11,1.0,0.0,19.062,1.7889
112,zro2_120_formal,113,113,zro2_120_formal:m113,single,formal,,113,-5700.0,6800.0,116200,6000,compressor_steps_to_fs_v1,现有数据基础说明_v2.md-§8,100,2.0,2,11,1.0,0.0,37.4686,0.3491
113,zro2_120_formal,114,114,zro2_120_formal:m114,single,formal,,114,-5700.0,6200.0,116200,6000,compressor_steps_to_fs_v1,现有数据基础说明_v2.md-§8,100,2.0,4,9,1.0,0.0030078125,46.7777,2.3364
114,zro2_120_formal,115,115,zro2_120_formal:m115,single,formal,,115,-5700.0,5600.0,116200,6000,compressor_steps_to_fs_v1,现有数据基础说明_v2.md-§8,100,2.0,5,5,1.0,0.0,45.0307,0.5744
115,zro2_120_formal,116,116,zro2_120_formal:m116,single,formal,,116,-5700.0,5000.0,116200,6000,compressor_steps_to_fs_v1,现有数据基础说明_v2.md-§8,100,8.0,4,5,1.0,0.0015234375,41.4228,0.65
116,zro2_120_formal,117,117,zro2_120_formal:m117,single,formal,,117,-5700.0,4400.0,116200,6000,compressor_steps_to_fs_v1,现有数据基础说明_v2.md-§8,100,10.0,1,9,1.0,0.0,4.1486,2.0789
117,zro2_120_formal,118,118,zro2_120_formal:m118,single,formal,,118,-5700.0,3800.0,116200,6000,compressor_steps_to_fs_v1,现有数据基础说明_v2.md-§8,200,2.0,1,3,1.0,0.0,6.4736,2.3091
118,zro2_120_formal,119,119,zro2_120_formal:m119,single,formal,,119,-5700.0,3200.0,116200,6000,compressor_steps_to_fs_v1,现有数据基础说明_v2.md-§8,200,4.0,3,9,1.0,0.000546875,46.1205,2.9279
119,zro2_120_formal,120,120,zro2_120_formal:m120,single,formal,,120,-5700.0,2600.0,116200,6000,compressor_steps_to_fs_v1,现有数据基础说明_v2.md-§8,200,6.0,5,3,1.0,0.0,49.9109,1.0269
120,zro2_20_supplement,1,1,zro2_20_supplement:m001,slot_1,pass_supplement,S01,1,-4100.0,-8000.0,29400,223,compressor_steps_to_fs_v1,现有数据基础说明_v2.md-§8,5,10.0,5,20,1.0,0.0,8.9544,0.5974
121,zro2_20_supplement,1,2,zro2_20_supplement:m001,slot_2,pass_supplement,S01,2,-4100.0,-8500.0,29400,223,compressor_steps_to_fs_v1,现有数据基础说明_v2.md-§8,5,10.0,6,20,1.0,0.0,10.9478,0.4707
122,zro2_20_supplement,2,3,zro2_20_supplement:m002,slot_1,pass_supplement,S09,3,-4100.0,-9000.0,87300,4000,compressor_steps_to_fs_v1,现有数据基础说明_v2.md-§8,10,10.0,5,20,1.0,0.0,17.1229,0.7383
123,zro2_20_supplement,2,4,zro2_20_supplement:m002,slot_2,pass_supplement,S09,4,-4100.0,-9500.0,87300,4000,compressor_steps_to_fs_v1,现有数据基础说明_v2.md-§8,10,10.0,6,20,1.0,0.0,19.3299,0.7088
124,zro2_20_supplement,3,5,zro2_20_supplement:m003,slot_1,pass_supplement,S05,5,-4100.0,-10000.0,43800,1000,compressor_steps_to_fs_v1,现有数据基础说明_v2.md-§8,40,6.0,5,25,1.0,0.0,47.4393,1.679
125,zro2_20_supplement,3,6,zro2_20_supplement:m003,slot_2,pass_supplement,S05,6,-4100.0,-10500.0,43800,1000,compressor_steps_to_fs_v1,现有数据基础说明_v2.md-§8,40,6.0,6,25,1.0,0.000546875,52.2079,0.5863
126,zro2_20_supplement,4,7,zro2_20_supplement:m004,slot_1,pass_supplement,S02,7,-4100.0,-11000.0,29400,223,compressor_steps_to_fs_v1,现有数据基础说明_v2.md-§8,20,4.0,5,25,1.0,0.003828125,49.354,0.9146
127,zro2_20_supplement,4,8,zro2_20_supplement:m004,slot_2,pass_supplement,S02,8,-4100.0,-11500.0,29400,223,compressor_steps_to_fs_v1,现有数据基础说明_v2.md-§8,20,4.0,6,25,1.0,0.0,52.27,0.7817
128,zro2_20_supplement,5,9,zro2_20_supplement:m005,slot_1,pass_supplement,S03,9,-4100.0,-12000.0,36140,500,compressor_steps_to_fs_v1,现有数据基础说明_v2.md-§8,20,6.0,5,15,1.0,0.0001953125,40.7252,0.8845
129,zro2_20_supplement,5,10,zro2_20_supplement:m005,slot_2,pass_supplement,S03,10,-4100.0,-12500.0,36140,500,compressor_steps_to_fs_v1,现有数据基础说明_v2.md-§8,20,6.0,6,15,1.0,0.0002734375,42.3187,0.9099
130,zro2_20_supplement,6,11,zro2_20_supplement:m006,slot_1,pass_supplement,S08,11,-4100.0,-13000.0,87300,4000,compressor_steps_to_fs_v1,现有数据基础说明_v2.md-§8,5,8.0,5,10,1.0,0.0,9.9757,0.4954
131,zro2_20_supplement,6,12,zro2_20_supplement:m006,slot_2,pass_supplement,S08,12,-4100.0,-13500.0,87300,4000,compressor_steps_to_fs_v1,现有数据基础说明_v2.md-§8,5,8.0,6,10,1.0,0.0,11.856,0.5506
132,zro2_20_supplement,7,13,zro2_20_supplement:m007,slot_1,pass_supplement,S07,13,-4100.0,-14000.0,58400,2000,compressor_steps_to_fs_v1,现有数据基础说明_v2.md-§8,10,8.0,5,5,1.0,0.0,32.688,0.3301
133,zro2_20_supplement,7,14,zro2_20_supplement:m007,slot_2,pass_supplement,S07,14,-4100.0,-14500.0,58400,2000,compressor_steps_to_fs_v1,现有数据基础说明_v2.md-§8,10,8.0,6,5,1.0,0.0,34.7831,0.3217
134,zro2_20_supplement,8,15,zro2_20_supplement:m008,slot_1,pass_supplement,S10,15,-4100.0,-15000.0,87300,4000,compressor_steps_to_fs_v1,现有数据基础说明_v2.md-§8,20,2.0,5,15,1.0,0.0006640625,40.9119,0.481
135,zro2_20_supplement,8,16,zro2_20_supplement:m008,slot_2,pass_supplement,S10,16,-4100.0,-15500.0,87300,4000,compressor_steps_to_fs_v1,现有数据基础说明_v2.md-§8,20,2.0,6,15,1.0,0.0,40.9057,0.3612
136,zro2_20_supplement,9,17,zro2_20_supplement:m009,slot_1,pass_supplement,S04,17,-4100.0,-16000.0,43800,1000,compressor_steps_to_fs_v1,现有数据基础说明_v2.md-§8,2,2.0,5,10,1.0,0.0,17.7978,0.6845
137,zro2_20_supplement,9,18,zro2_20_supplement:m009,slot_2,pass_supplement,S04,18,-4100.0,-16500.0,43800,1000,compressor_steps_to_fs_v1,现有数据基础说明_v2.md-§8,2,2.0,6,10,1.0,0.0002734375,21.2544,0.6624
138,zro2_20_supplement,10,19,zro2_20_supplement:m010,slot_1,pass_supplement,S06,19,-4100.0,-17000.0,58400,2000,compressor_steps_to_fs_v1,现有数据基础说明_v2.md-§8,2,2.0,5,5,1.0,0.0,28.9433,0.6025
139,zro2_20_supplement,10,20,zro2_20_supplement:m010,slot_2,pass_supplement,S06,20,-4100.0,-17500.0,58400,2000,compressor_steps_to_fs_v1,现有数据基础说明_v2.md-§8,2,2.0,6,5,1.0,0.0,32.6052,0.1981
140,zro2_60_pass,1,1,zro2_60_pass:m001,slot_1,pass_main,T03,1,-1100.0,-17600.0,29400,223,compressor_steps_to_fs_v1,现有数据基础说明_v2.md-§8,40,4.0,1,20,1.0,0.0,3.3935,0.9591
141,zro2_60_pass,1,2,zro2_60_pass:m001,slot_2,pass_main,T03,2,-1100.0,-18000.0,29400,223,compressor_steps_to_fs_v1,现有数据基础说明_v2.md-§8,40,4.0,2,20,1.0,0.0,35.7216,0.6944
142,zro2_60_pass,2,3,zro2_60_pass:m002,slot_1,pass_main,T03,3,-1100.0,-18400.0,29400,223,compressor_steps_to_fs_v1,现有数据基础说明_v2.md-§8,40,4.0,3,20,1.0,0.0009765625,44.4284,0.9281
143,zro2_60_pass,2,4,zro2_60_pass:m002,slot_2,pass_main,T03,4,-1100.0,-18800.0,29400,223,compressor_steps_to_fs_v1,现有数据基础说明_v2.md-§8,40,4.0,4,20,1.0,0.002109375,50.9061,1.0504
144,zro2_60_pass,3,5,zro2_60_pass:m003,slot_1,pass_main,T15,5,-1100.0,-19200.0,87300,4000,compressor_steps_to_fs_v1,现有数据基础说明_v2.md-§8,20,2.0,4,15,1.0,0.000546875,40.296,1.037
145,zro2_60_pass,3,6,zro2_60_pass:m003,slot_2,pass_main,T15,6,-1100.0,-19600.0,87300,4000,compressor_steps_to_fs_v1,现有数据基础说明_v2.md-§8,20,2.0,2,15,1.0,0.000234375,30.3235,0.6497
146,zro2_60_pass,4,7,zro2_60_pass:m004,slot_1,pass_main,T15,7,-1100.0,-20000.0,87300,4000,compressor_steps_to_fs_v1,现有数据基础说明_v2.md-§8,20,2.0,3,15,1.0,0.0015625,36.1399,0.6594
147,zro2_60_pass,4,8,zro2_60_pass:m004,slot_2,pass_main,T15,8,-1100.0,-20400.0,87300,4000,compressor_steps_to_fs_v1,现有数据基础说明_v2.md-§8,20,2.0,1,15,1.0,0.001875,18.3309,1.6758
148,zro2_60_pass,5,9,zro2_60_pass:m005,slot_1,pass_main,T08,9,-1100.0,-20800.0,43800,1000,compressor_steps_to_fs_v1,现有数据基础说明_v2.md-§8,40,6.0,2,25,1.0,0.0,29.4464,0.7339
149,zro2_60_pass,5,10,zro2_60_pass:m005,slot_2,pass_main,T08,10,-1100.0,-21200.0,43800,1000,compressor_steps_to_fs_v1,现有数据基础说明_v2.md-§8,40,6.0,1,25,1.0,0.004609375,3.9601,2.6623
150,zro2_60_pass,6,11,zro2_60_pass:m006,slot_1,pass_main,T08,11,-1100.0,-21600.0,43800,1000,compressor_steps_to_fs_v1,现有数据基础说明_v2.md-§8,40,6.0,3,25,1.0,0.0,38.5678,0.6965
151,zro2_60_pass,6,12,zro2_60_pass:m006,slot_2,pass_main,T08,12,-1100.0,-22000.0,43800,1000,compressor_steps_to_fs_v1,现有数据基础说明_v2.md-§8,40,6.0,4,25,1.0,0.00296875,44.2194,0.7665
152,zro2_60_pass,7,13,zro2_60_pass:m007,slot_2,pass_main,T02,13,-1500.0,-22000.0,29400,223,compressor_steps_to_fs_v1,现有数据基础说明_v2.md-§8,20,4.0,4,25,1.0,0.0,43.127,0.7471
153,zro2_60_pass,7,14,zro2_60_pass:m007,slot_1,pass_main,T02,14,-1500.0,-21600.0,29400,223,compressor_steps_to_fs_v1,现有数据基础说明_v2.md-§8,20,4.0,1,25,1.0,0.01109375,0.0514,8.1221
154,zro2_60_pass,8,15,zro2_60_pass:m008,slot_2,pass_main,T02,15,-1500.0,-21200.0,29400,223,compressor_steps_to_fs_v1,现有数据基础说明_v2.md-§8,20,4.0,2,25,1.0,0.0033203125,26.9237,6.446
155,zro2_60_pass,8,16,zro2_60_pass:m008,slot_1,pass_main,T02,16,-1500.0,-20800.0,29400,223,compressor_steps_to_fs_v1,现有数据基础说明_v2.md-§8,20,4.0,3,25,1.0,0.000625,37.0013,2.3616
156,zro2_60_pass,9,17,zro2_60_pass:m009,slot_2,pass_main,T12,17,-1500.0,-20400.0,58400,2000,compressor_steps_to_fs_v1,现有数据基础说明_v2.md-§8,10,8.0,4,5,1.0,0.0,28.7588,0.4046
157,zro2_60_pass,9,18,zro2_60_pass:m009,slot_1,pass_main,T12,18,-1500.0,-20000.0,58400,2000,compressor_steps_to_fs_v1,现有数据基础说明_v2.md-§8,10,8.0,2,5,1.0,0.0,16.2982,1.1441
158,zro2_60_pass,10,19,zro2_60_pass:m010,slot_2,pass_main,T12,19,-1500.0,-19600.0,58400,2000,compressor_steps_to_fs_v1,现有数据基础说明_v2.md-§8,10,8.0,3,5,1.0,0.0,23.4702,0.3969
159,zro2_60_pass,10,20,zro2_60_pass:m010,slot_1,pass_main,T12,20,-1500.0,-19200.0,58400,2000,compressor_steps_to_fs_v1,现有数据基础说明_v2.md-§8,10,8.0,1,5,1.0,0.0,8.4816,0.8281
160,zro2_60_pass,11,21,zro2_60_pass:m011,slot_2,pass_main,T05,21,-1500.0,-18800.0,36140,500,compressor_steps_to_fs_v1,现有数据基础说明_v2.md-§8,10,8.0,1,5,1.0,0.0,9.4616,0.6725
161,zro2_60_pass,11,22,zro2_60_pass:m011,slot_1,pass_main,T05,22,-1500.0,-18400.0,36140,500,compressor_steps_to_fs_v1,现有数据基础说明_v2.md-§8,10,8.0,2,5,1.0,0.0,17.772,0.5462
162,zro2_60_pass,12,23,zro2_60_pass:m012,slot_2,pass_main,T05,23,-1500.0,-18000.0,36140,500,compressor_steps_to_fs_v1,现有数据基础说明_v2.md-§8,10,8.0,4,5,1.0,0.0,30.9608,1.9061
163,zro2_60_pass,12,24,zro2_60_pass:m012,slot_1,pass_main,T05,24,-1500.0,-17600.0,36140,500,compressor_steps_to_fs_v1,现有数据基础说明_v2.md-§8,10,8.0,3,5,1.0,0.0,25.3133,0.5229
164,zro2_60_pass,13,25,zro2_60_pass:m013,slot_1,pass_main,T14,25,-1900.0,-17600.0,87300,4000,compressor_steps_to_fs_v1,现有数据基础说明_v2.md-§8,10,10.0,3,20,1.0,0.0,11.0416,0.8539
165,zro2_60_pass,13,26,zro2_60_pass:m013,slot_2,pass_main,T14,26,-1900.0,-18000.0,87300,4000,compressor_steps_to_fs_v1,现有数据基础说明_v2.md-§8,10,10.0,2,20,1.0,0.0,7.957,0.9876
166,zro2_60_pass,14,27,zro2_60_pass:m014,slot_1,pass_main,T14,27,-1900.0,-18400.0,87300,4000,compressor_steps_to_fs_v1,现有数据基础说明_v2.md-§8,10,10.0,1,20,1.0,0.0,2.3888,1.3387
167,zro2_60_pass,14,28,zro2_60_pass:m014,slot_2,pass_main,T14,28,-1900.0,-18800.0,87300,4000,compressor_steps_to_fs_v1,现有数据基础说明_v2.md-§8,10,10.0,4,20,1.0,0.0,15.4212,3.7379
168,zro2_60_pass,15,29,zro2_60_pass:m015,slot_1,pass_main,T10,29,-1900.0,-19200.0,58400,2000,compressor_steps_to_fs_v1,现有数据基础说明_v2.md-§8,2,2.0,2,5,1.0,0.0,12.6613,0.3282
169,zro2_60_pass,15,30,zro2_60_pass:m015,slot_2,pass_main,T10,30,-1900.0,-19600.0,58400,2000,compressor_steps_to_fs_v1,现有数据基础说明_v2.md-§8,2,2.0,3,5,1.0,0.0,19.7162,0.2405
170,zro2_60_pass,16,31,zro2_60_pass:m016,slot_1,pass_main,T10,31,-1900.0,-20000.0,58400,2000,compressor_steps_to_fs_v1,现有数据基础说明_v2.md-§8,2,2.0,1,5,1.0,0.0,6.387,0.2484
171,zro2_60_pass,16,32,zro2_60_pass:m016,slot_2,pass_main,T10,32,-1900.0,-20400.0,58400,2000,compressor_steps_to_fs_v1,现有数据基础说明_v2.md-§8,2,2.0,4,5,1.0,0.0,25.5787,0.1821
172,zro2_60_pass,17,33,zro2_60_pass:m017,slot_1,pass_main,T01,33,-1900.0,-20800.0,29400,223,compressor_steps_to_fs_v1,现有数据基础说明_v2.md-§8,5,10.0,2,20,1.0,0.0,3.1857,0.5517
173,zro2_60_pass,17,34,zro2_60_pass:m017,slot_2,pass_main,T01,34,-1900.0,-21200.0,29400,223,compressor_steps_to_fs_v1,现有数据基础说明_v2.md-§8,5,10.0,3,20,1.0,0.0,5.0919,0.5273
174,zro2_60_pass,18,35,zro2_60_pass:m018,slot_1,pass_main,T01,35,-1900.0,-21600.0,29400,223,compressor_steps_to_fs_v1,现有数据基础说明_v2.md-§8,5,10.0,1,20,1.0,0.0,1.2932,0.4299
175,zro2_60_pass,18,36,zro2_60_pass:m018,slot_2,pass_main,T01,36,-1900.0,-22000.0,29400,223,compressor_steps_to_fs_v1,现有数据基础说明_v2.md-§8,5,10.0,4,20,1.0,0.0,7.1437,0.7599
176,zro2_60_pass,19,37,zro2_60_pass:m019,slot_2,pass_main,T06,37,-2300.0,-22000.0,36140,500,compressor_steps_to_fs_v1,现有数据基础说明_v2.md-§8,20,6.0,1,15,1.0,0.0,11.4691,1.0405
177,zro2_60_pass,19,38,zro2_60_pass:m019,slot_1,pass_main,T06,38,-2300.0,-21600.0,36140,500,compressor_steps_to_fs_v1,现有数据基础说明_v2.md-§8,20,6.0,2,15,1.0,0.0014453125,21.2453,0.4938
178,zro2_60_pass,20,39,zro2_60_pass:m020,slot_2,pass_main,T06,39,-2300.0,-21200.0,36140,500,compressor_steps_to_fs_v1,现有数据基础说明_v2.md-§8,20,6.0,3,15,1.0,0.0,29.0683,0.6115
179,zro2_60_pass,20,40,zro2_60_pass:m020,slot_1,pass_main,T06,40,-2300.0,-20800.0,36140,500,compressor_steps_to_fs_v1,现有数据基础说明_v2.md-§8,20,6.0,4,15,1.0,0.0,35.5795,0.7399
180,zro2_60_pass,21,41,zro2_60_pass:m021,slot_2,pass_main,T09,41,-2300.0,-20400.0,43800,1000,compressor_steps_to_fs_v1,现有数据基础说明_v2.md-§8,40,10.0,3,15,1.0,0.0,30.3552,0.654
181,zro2_60_pass,21,42,zro2_60_pass:m021,slot_1,pass_main,T09,42,-2300.0,-20000.0,43800,1000,compressor_steps_to_fs_v1,现有数据基础说明_v2.md-§8,40,10.0,4,15,1.0,0.0,36.6176,0.8629
182,zro2_60_pass,22,43,zro2_60_pass:m022,slot_2,pass_main,T09,43,-2300.0,-19600.0,43800,1000,compressor_steps_to_fs_v1,现有数据基础说明_v2.md-§8,40,10.0,1,15,1.0,0.0028125,6.8128,2.8342
183,zro2_60_pass,22,44,zro2_60_pass:m022,slot_1,pass_main,T09,44,-2300.0,-19200.0,43800,1000,compressor_steps_to_fs_v1,现有数据基础说明_v2.md-§8,40,10.0,2,15,1.0,0.0,22.3581,1.4688
184,zro2_60_pass,23,45,zro2_60_pass:m023,slot_2,pass_main,T11,45,-2300.0,-18800.0,58400,2000,compressor_steps_to_fs_v1,现有数据基础说明_v2.md-§8,2,4.0,3,10,1.0,0.0,3.3878,0.5031
185,zro2_60_pass,23,46,zro2_60_pass:m023,slot_1,pass_main,T11,46,-2300.0,-18400.0,58400,2000,compressor_steps_to_fs_v1,现有数据基础说明_v2.md-§8,2,4.0,4,10,1.0,0.0,5.1213,0.4181
186,zro2_60_pass,24,47,zro2_60_pass:m024,slot_2,pass_main,T11,47,-2300.0,-18000.0,58400,2000,compressor_steps_to_fs_v1,现有数据基础说明_v2.md-§8,2,4.0,1,10,1.0,0.0,0.2429,0.2257
187,zro2_60_pass,24,48,zro2_60_pass:m024,slot_1,pass_main,T11,48,-2300.0,-17600.0,58400,2000,compressor_steps_to_fs_v1,现有数据基础说明_v2.md-§8,2,4.0,2,10,1.0,0.0,2.0076,0.3684
188,zro2_60_pass,25,49,zro2_60_pass:m025,slot_1,pass_main,T07,49,-2700.0,-17600.0,43800,1000,compressor_steps_to_fs_v1,现有数据基础说明_v2.md-§8,2,2.0,4,10,1.0,0.0,13.6042,0.5574
189,zro2_60_pass,25,50,zro2_60_pass:m025,slot_2,pass_main,T07,50,-2700.0,-18000.0,43800,1000,compressor_steps_to_fs_v1,现有数据基础说明_v2.md-§8,2,2.0,1,10,1.0,0.0,2.9421,0.2082
190,zro2_60_pass,26,51,zro2_60_pass:m026,slot_1,pass_main,T07,51,-2700.0,-18400.0,43800,1000,compressor_steps_to_fs_v1,现有数据基础说明_v2.md-§8,2,2.0,2,10,1.0,0.0,7.0206,0.3492
191,zro2_60_pass,26,52,zro2_60_pass:m026,slot_2,pass_main,T07,52,-2700.0,-18800.0,43800,1000,compressor_steps_to_fs_v1,现有数据基础说明_v2.md-§8,2,2.0,3,10,1.0,0.0,10.3754,2.4139
192,zro2_60_pass,27,53,zro2_60_pass:m027,slot_1,pass_main,T13,53,-2700.0,-19200.0,87300,4000,compressor_steps_to_fs_v1,现有数据基础说明_v2.md-§8,5,8.0,4,10,1.0,0.0,7.6827,0.5533
193,zro2_60_pass,27,54,zro2_60_pass:m027,slot_2,pass_main,T13,54,-2700.0,-19600.0,87300,4000,compressor_steps_to_fs_v1,现有数据基础说明_v2.md-§8,5,8.0,1,10,1.0,0.0,1.2348,0.3639
194,zro2_60_pass,28,55,zro2_60_pass:m028,slot_1,pass_main,T13,55,-2700.0,-20000.0,87300,4000,compressor_steps_to_fs_v1,现有数据基础说明_v2.md-§8,5,8.0,2,10,1.0,0.0,3.7196,0.4071
195,zro2_60_pass,28,56,zro2_60_pass:m028,slot_2,pass_main,T13,56,-2700.0,-20400.0,87300,4000,compressor_steps_to_fs_v1,现有数据基础说明_v2.md-§8,5,8.0,3,10,1.0,0.0,5.9768,0.4014
196,zro2_60_pass,29,57,zro2_60_pass:m029,slot_1,pass_main,T04,57,-2700.0,-20800.0,36140,500,compressor_steps_to_fs_v1,现有数据基础说明_v2.md-§8,5,6.0,4,25,1.0,0.0,12.8074,0.4502
197,zro2_60_pass,29,58,zro2_60_pass:m029,slot_2,pass_main,T04,58,-2700.0,-21200.0,36140,500,compressor_steps_to_fs_v1,现有数据基础说明_v2.md-§8,5,6.0,1,25,1.0,0.0,2.9207,0.2857
198,zro2_60_pass,30,59,zro2_60_pass:m030,slot_1,pass_main,T04,59,-2700.0,-21600.0,36140,500,compressor_steps_to_fs_v1,现有数据基础说明_v2.md-§8,5,6.0,3,25,1.0,0.0,9.4158,0.3901
199,zro2_60_pass,30,60,zro2_60_pass:m030,slot_2,pass_main,T04,60,-2700.0,-22000.0,36140,500,compressor_steps_to_fs_v1,现有数据基础说明_v2.md-§8,5,6.0,2,25,1.0,0.0,6.0829,0.2631
