Repository: milumilelu/physics-guided-mamba2

# Physics-Guided Mamba-2：超快激光烧蚀形貌预测

面向氧化锆（ZrO₂）超快激光多脉冲烧蚀的**部分可观测条件下跨尺度物理引导隐状态动力学建模**课题。

核心科学问题：在只能观测到「单线/槽压缩观测量」的条件下，用隐状态动力学模型刻画**历史材料状态 $Z_n$** 的选择性演化，从而由脉冲历史预测烧蚀形貌。

$$
\text{真实脉冲历史} \rightarrow (H_n, Z_n) \rightarrow \text{材料去除状态门控} \rightarrow H_{n+1} \rightarrow \text{单线/槽压缩观测}
$$

---

## 1. 仓库结构

```
physics-guided Mamba-2/
├── extract_zro2_single_line.py        # ★ 主流水线：CAG 解码 → 几何提取 → 特征表
├── depth_mechanism_transition_virtual_data_v2.py   # 机理递推 + 虚拟数据增强（含 .patch）
├── compare_raw_vs_repaired.py         # 圆锥伪影修复对观测算子 Y=[W_line, D_line] 的影响
├── inventory_cone_repair.py           # 15 个 pilot 组的圆锥修复盘点与质检
├── preview_cag_group.py               # 单组 CAG 预览（高度图 + 斜视点云，自包含）
├── render_cag_group1_raw.py           # 原始未修正高度场渲染，用于对照
├── validate_conical_preprocess_group1.py  # 第 1 组修复前/后诊断
├── probe_cag.py                       # CAG/ZIP 结构探测小工具
│
├── 氧化锆/                             # 原始测量数据（3.2 GB，已被 .gitignore 排除）
│   ├── 60Pass组.cag       2.3 GB
│   ├── 20组.cag           756 MB
│   ├── 120组直线.cag      147 MB      # pilot 实验使用
│   ├── 72组单脉冲直线.cag  86 MB
│   └── *_design.csv                   # 实验设计表（DOE）
│
├── outputs/                            # 实验产物（PNG 已忽略，只跟踪 CSV/JSON/MD）
│   ├── zro2_single_line_pilot/                    # ★ 主结果：原始口径
│   ├── zro2_single_line_pilot_cone_repaired/      # 圆锥修复后
│   ├── zro2_single_line_pilot_cut_only_stable_region/  # 切廊稳定区
│   ├── group001_cut_only_stable_region/
│   ├── cone_repair_impact/             # 修复 vs 未修复的量化对比
│   ├── cone_repair_inventory/          # 290 个圆锥伪影的逐个体检表
│   ├── cag_preview/ 与 cag_raw_verification/      # 解码正确性验证
│
├── CODEX_机理事件虚拟数据增强_实验说明.md   # E1/E2/E5 机理事件增强的对照实验设计
├── pasted.txt                          # 论文主线收敛笔记（部分可观测 + 隐状态动力学）
└── 超快激光多脉冲烧蚀形貌预测_专利技术交底书_V3_微观宏观耦合版 (1).docx
```

## 2. 技术链路

KEYENCE 显微镜的 `.cag` 本质是一个 ZIP 容器，内部按 `Path/<组号>/...` 组织，高度数据以 VK4 二进制段存储。

```
.cag (ZIP)
  └─ 解码 VK4 头部偏移表 → 定位 height 段 → uint32 高度阵列 → reshape (1024×64)
       ↓
  非对称稳健参考平面拟合（plane_negative_clip_sigma=2.5 / positive=4.0，迭代 12 次）
       ↓
  圆锥缺失伪影修复 repair_conical_dropouts（共聚焦在高陡壁处的典型失效）
       ↓
  阈值分割（threshold_k=4.0）→ 连通域 → 连续线 / 离散坑判定
       ↓
  中心 70% 区域取剖面 → 输出 Y_line = [W_line, D_line] 及 40+ 个 QC 字段
```

关键中间量：`fluence`、`threshold`、`margin = log(fluence/threshold)`、`inc`、`z`、`total_defocus`、pass 级去除增量、累计深度、`core5` 物理代理特征。

## 3. 运行方式

主流水线（默认跑 15 组 pilot：13/19/33/34/43/44/48/51/60/68/94/95/101/104/116）：

```bash
python extract_zro2_single_line.py \
    --cag       "氧化锆/120组直线.cag" \
    --design    "氧化锆/氧化锆_line_design.csv" \
    --output-dir outputs/zro2_single_line_pilot \
    --groups pilot --pilot-count 15
```

依赖：`numpy`、`pandas`、`pillow`、`matplotlib`。

> **注意**：`render_cag_group1_raw.py`、`validate_conical_preprocess_group1.py`、`probe_cag.py` 中硬编码了历史绝对路径
> （如 `C:\Users\RZF\Desktop\专利\...`、`F:\20260528-xgd\...`），在当前目录下无法直接运行。
> 建议后续改为 `argparse` 参数或读取统一的 `config.toml`。

## 4. 版本控制约定

| 内容 | 策略 | 原因 |
|---|---|---|
| `.cag` / `.vk4` 原始数据 | **不跟踪**（`.gitignore`） | 3.2 GB 不可变采集数据，留在本地/移动硬盘 |
| `outputs/**/*.png` | **不跟踪** | 54 张、6.7 MB，脚本可确定性重建 |
| `outputs/**/*.csv`、`.json`、`.md` | **跟踪** | 可复核的关键数值结果与质检记录 |
| `*.docx` 专利交底书 | 跟踪 | 版本需留痕 |
| `.workbuddy-ai/` | 不跟踪 | 工具目录，仅本地使用 |

若确需保留某张诊断图，用 `git add -f <路径>` 强制加入。

## 5. 当前进展

- [x] CAG 容器解码与 VK4 高度标定还原（已通过 `cag_raw_verification` 交叉验证）
- [x] 圆锥缺失伪影检测与修复（15 组共修复 290 个锥、48,256 像素，残余强缺陷 0 处）
- [x] 单线几何提取 pilot，输出 `W_line / D_line` 及完整 QC 字段
- [x] 量化修复对观测算子的偏差影响（`outputs/cone_repair_impact`）
- [ ] 机理事件（E1/E2/E5）虚拟数据增强的严格对照实验（设计见 `CODEX_机理事件虚拟数据增强_实验说明.md`）
- [ ] Physics-guided Mamba-2 主体模型

# phase2_manifest

Built by `experiments/phase2/_lib.build_manifest` from frozen inputs; see
Phase2_执行细则.md §2 for the column contract. `phase1_global_loco_*` columns
are backfilled by `01_instability_inventory.py`.

Power note: `measured_power_W` = 5.3333 W (post-objective, v2 §11) is
**provisional** — no independent measurement record is registered yet, so
`pulse_energy_proxy_uJ` / `areal_dose_proxy_J_per_mm2` carry the `_proxy`
suffix and must not be used in conclusive language until registration.

File: outputs/phase2/manifest/phase2_manifest.csv (part 1 of 2)
dataset_index,session_id,measurement_id,sample_id,shared_height_source_id,roi_within_measurement,session_role,design_group,processing_order,x_position_um,y_position_um,compressor_steps,pulse_duration_fs,pulse_duration_calibration_id,pulse_duration_calibration_version,frequency_kHz,hatch_spacing_um,pass_count,velocity_mm_s,valid_fraction,repair_fraction,median_depth_um,residual_Sq_um,plane_rmse_um,plane_status,measured_power_W,nominal_software_power_W,power_measurement_source,power_measurement_version,constant_power_assumption,pulse_energy_proxy_uJ,scan_spacing_um,areal_pulse_density_per_mm2,areal_dose_proxy_J_per_mm2,quad_key,base_condition_group,cv_process_group,phase1_global_loco_rank,phase1_global_loco_angle_deg
0,zro2_120_formal,1,1,zro2_120_formal:m001,single,formal,,1,-3300.0,16400.0,36140,500,compressor_steps_to_fs_v1,现有数据基础说明_v2.md-§8,2,2.0,4,11,1.0,0.0,13.5066,0.5699,0.2188877772242756,PASS,5.3333,10.0,experiment_background_v2_s11_no_independent_record,PENDING_REGISTRATION,True,2666.65,5.5,363636.36363636365,969.6909090909091,500:2:2:11,F1,FQ:500:2:2:11|N4,90,0.02934283294492727
1,zro2_120_formal,2,2,zro2_120_formal:m002,single,formal,,2,-3300.0,15800.0,36140,500,compressor_steps_to_fs_v1,现有数据基础说明_v2.md-§8,2,4.0,5,9,1.0,0.0,8.6371,0.2474,0.2893086040778375,PASS,5.3333,10.0,experiment_background_v2_s11_no_independent_record,PENDING_REGISTRATION,True,2666.65,4.5,277777.77777777775,740.7361111111111,500:2:4:9,F2,FQ:500:2:4:9|N5,107,0.02103059250467562
2,zro2_120_formal,3,3,zro2_120_formal:m003,single,formal,,3,-3300.0,15200.0,36140,500,compressor_steps_to_fs_v1,现有数据基础说明_v2.md-§8,2,6.0,3,7,1.0,0.0,3.897,0.2425,0.2561944868863207,PASS,5.3333,10.0,experiment_background_v2_s11_no_independent_record,PENDING_REGISTRATION,True,2666.65,3.5,142857.14285714287,380.95000000000005,500:2:6:7,F3,FQ:500:2:6:7|N3,111,0.01849501205444321
3,zro2_120_formal,4,4,zro2_120_formal:m004,single,formal,,4,-3300.0,14600.0,36140,500,compressor_steps_to_fs_v1,现有数据基础说明_v2.md-§8,2,8.0,3,9,1.0,0.0,2.162,0.351,0.2399722506936449,PASS,5.3333,10.0,experiment_background_v2_s11_no_independent_record,PENDING_REGISTRATION,True,2666.65,4.5,83333.33333333333,222.22083333333336,500:2:8:9,F4,FQ:500:2:8:9|N3,127,0.010484426740963929
4,zro2_120_formal,5,5,zro2_120_formal:m005,single,formal,,5,-3300.0,14000.0,36140,500,compressor_steps_to_fs_v1,现有数据基础说明_v2.md-§8,2,8.0,5,7,1.0,0.0,4.774,0.3828,0.2280783902500088,PASS,5.3333,10.0,experiment_background_v2_s11_no_independent_record,PENDING_REGISTRATION,True,2666.65,3.5,178571.42857142858,476.1875,500:2:8:7,F5,FQ:500:2:8:7|N5,155,0.002024570965353623
5,zro2_120_formal,6,6,zro2_120_formal:m006,single,formal,,6,-3300.0,13400.0,36140,500,compressor_steps_to_fs_v1,现有数据基础说明_v2.md-§8,2,10.0,2,7,1.0,0.0,0.7912,0.7215,0.1991742301428834,PASS,5.3333,10.0,experiment_background_v2_s11_no_independent_record,PENDING_REGISTRATION,True,2666.65,3.5,57142.857142857145,152.38,500:2:10:7,F6,FQ:500:2:10:7|N2,122,0.01290185844262456
6,zro2_120_formal,7,7,zro2_120_formal:m007,single,formal,,7,-3300.0,12800.0,36140,500,compressor_steps_to_fs_v1,现有数据基础说明_v2.md-§8,2,10.0,5,5,1.0,0.0,6.1178,0.8692,0.2317433984458325,PASS,5.3333,10.0,experiment_background_v2_s11_no_independent_record,PENDING_REGISTRATION,True,2666.65,2.5,200000.0,533.33,500:2:10:5,F7,FQ:500:2:10:5|N5,96,0.024743784082834543
7,zro2_120_formal,8,8,zro2_120_formal:m008,single,formal,,8,-3300.0,12200.0,36140,500,compressor_steps_to_fs_v1,现有数据基础说明_v2.md-§8,2,10.0,5,11,1.0,0.0,2.6327,1.0928,0.2022893945375132,PASS,5.3333,10.0,experiment_background_v2_s11_no_independent_record,PENDING_REGISTRATION,True,2666.65,5.5,90909.09090909091,242.4227272727273,500:2:10:11,F8,FQ:500:2:10:11|N5,108,0.02014810136349571
8,zro2_120_formal,9,9,zro2_120_formal:m009,single,formal,,9,-3300.0,11600.0,36140,500,compressor_steps_to_fs_v1,现有数据基础说明_v2.md-§8,10,2.0,4,3,1.0,0.0,57.0338,0.34,0.2713436573814032,PASS,5.3333,10.0,experiment_background_v2_s11_no_independent_record,PENDING_REGISTRATION,True,533.33,0.3,6666666.666666667,3555.5333333333333,500:10:2:3,F9,FQ:500:10:2:3|N4,133,0.0089012432918744
9,zro2_120_formal,10,10,zro2_120_formal:m010,single,formal,,10,-3300.0,11000.0,36140,500,compressor_steps_to_fs_v1,现有数据基础说明_v2.md-§8,10,4.0,1,3,1.0,0.0,3.669,0.8399,0.2093315666446699,PASS,5.3333,10.0,experiment_background_v2_s11_no_independent_record,PENDING_REGISTRATION,True,533.33,0.3,833333.3333333334,444.44166666666666,500:10:4:3,F10,FQ:500:10:4:3|N1,112,0.018437725110165292
10,zro2_120_formal,11,11,zro2_120_formal:m011,single,formal,,11,-3300.0,10400.0,36140,500,compressor_steps_to_fs_v1,现有数据基础说明_v2.md-§8,10,6.0,4,3,1.0,0.0066015625,46.2398,2.2115,0.2143737188396115,PASS,5.3333,10.0,experiment_background_v2_s11_no_independent_record,PENDING_REGISTRATION,True,533.33,0.3,2222222.222222222,1185.177777777778,500:10:6:3,F11,FQ:500:10:6:3|N4,54,0.08816870252316371
11,zro2_120_formal,12,12,zro2_120_formal:m012,single,formal,,12,-3300.0,9800.0,36140,500,compressor_steps_to_fs_v1,现有数据基础说明_v2.md-§8,10,8.0,4,11,1.0,0.0,17.7364,0.7303,0.2242805796720924,PASS,5.3333,10.0,experiment_background_v2_s11_no_independent_record,PENDING_REGISTRATION,True,533.33,1.1,454545.45454545453,242.4227272727273,500:10:8:11,F12,FQ:500:10:8:11|N4,78,0.03633828001832269
12,zro2_120_formal,13,13,zro2_120_formal:m013,single,formal,,13,-3300.0,9200.0,36140,500,compressor_steps_to_fs_v1,现有数据基础说明_v2.md-§8,10,8.0,5,7,1.0,0.000546875,30.7015,1.189,0.2345113577783851,PASS,5.3333,10.0,experiment_background_v2_s11_no_independent_record,PENDING_REGISTRATION,True,533.33,0.7,892857.1428571428,476.1875,500:10:8:7,F13,FQ:500:10:8:7|N5,117,0.016915740482140843
13,zro2_120_formal,14,14,zro2_120_formal:m014,single,formal,,14,-3300.0,8600.0,36140,500,compressor_steps_to_fs_v1,现有数据基础说明_v2.md-§8,10,10.0,2,9,1.0,0.0,7.0837,1.3309,0.3166453639961955,PASS,5.3333,10.0,experiment_background_v2_s11_no_independent_record,PENDING_REGISTRATION,True,533.33,0.9,222222.22222222222,118.51777777777778,500:10:10:9,F14,FQ:500:10:10:9|N2,142,0.007341963617919276
14,zro2_120_formal,15,15,zro2_120_formal:m015,single,formal,,15,-3300.0,8000.0,36140,500,compressor_steps_to_fs_v1,现有数据基础说明_v2.md-§8,50,8.0,1,7,1.0,0.0,6.0985,1.6924,0.2421730049755652,PASS,5.3333,10.0,experiment_background_v2_s11_no_independent_record,PENDING_REGISTRATION,True,106.666,0.14,892857.1428571428,95.2375,500:50:8:7,F15,FQ:500:50:8:7|N1,26,0.3524597714449039
15,zro2_120_formal,16,16,zro2_120_formal:m016,single,formal,,16,-3300.0,7400.0,36140,500,compressor_steps_to_fs_v1,现有数据基础说明_v2.md-§8,50,8.0,4,11,1.0,0.0,46.0401,0.6027,0.2159776237265324,PASS,5.3333,10.0,experiment_background_v2_s11_no_independent_record,PENDING_REGISTRATION,True,106.666,0.22,2272727.272727273,242.4227272727273,500:50:8:11,F16,FQ:500:50:8:11|N4,72,0.0482519992231047
16,zro2_120_formal,17,17,zro2_120_formal:m017,single,formal,,17,-3300.0,6800.0,36140,500,compressor_steps_to_fs_v1,现有数据基础说明_v2.md-§8,100,2.0,2,3,1.0,0.0,54.5754,1.928,0.2287132441825644,PASS,5.3333,10.0,experiment_background_v2_s11_no_independent_record,PENDING_REGISTRATION,True,53.333,0.03,33333333.333333332,1777.7666666666667,500:100:2:3,F17,FQ:500:100:2:3|N2,45,0.1273724032407027
17,zro2_120_formal,18,18,zro2_120_formal:m018,single,formal,,18,-3300.0,6200.0,36140,500,compressor_steps_to_fs_v1,现有数据基础说明_v2.md-§8,100,4.0,1,9,1.0,0.0,5.3911,0.8637,0.1926528012095498,PASS,5.3333,10.0,experiment_background_v2_s11_no_independent_record,PENDING_REGISTRATION,True,53.333,0.09,2777777.777777778,148.14722222222224,500:100:4:9,F18,FQ:500:100:4:9|N1,110,0.019591928684259234
18,zro2_120_formal,19,19,zro2_120_formal:m019,single,formal,,19,-3300.0,5600.0,36140,500,compressor_steps_to_fs_v1,现有数据基础说明_v2.md-§8,100,4.0,1,11,1.0,0.0,6.0179,0.7175,0.2153976920165637,PASS,5.3333,10.0,experiment_background_v2_s11_no_independent_record,PENDING_REGISTRATION,True,53.333,0.11,2272727.272727273,121.21136363636364,500:100:4:11,F19,FQ:500:100:4:11|N1,115,0.01744876244751505
19,zro2_120_formal,20,20,zro2_120_formal:m020,single,formal,,20,-3300.0,5000.0,36140,500,compressor_steps_to_fs_v1,现有数据基础说明_v2.md-§8,100,4.0,5,3,1.0,0.018671875,63.1156,9.0641,0.3106539926611552,PASS,5.3333,10.0,experiment_background_v2_s11_no_independent_record,PENDING_REGISTRATION,True,53.333,0.03,41666666.666666664,2222.2083333333335,500:100:4:3,F20,FQ:500:100:4:3|N5,4,12.712658142651984
20,zro2_120_formal,21,21,zro2_120_formal:m021,single,formal,,21,-3300.0,4400.0,36140,500,compressor_steps_to_fs_v1,现有数据基础说明_v2.md-§8,100,6.0,3,3,1.0,0.0,56.6237,1.3446,0.2227565440271681,PASS,5.3333,10.0,experiment_background_v2_s11_no_independent_record,PENDING_REGISTRATION,True,53.333,0.03,16666666.666666666,888.8833333333334,500:100:6:3,F21,FQ:500:100:6:3|N3,43,0.13143827241601067
21,zro2_120_formal,22,22,zro2_120_formal:m022,single,formal,,22,-3300.0,3800.0,36140,500,compressor_steps_to_fs_v1,现有数据基础说明_v2.md-§8,100,6.0,3,11,1.0,0.0,49.3129,1.3731,0.2049884893177623,PASS,5.3333,10.0,experiment_background_v2_s11_no_independent_record,PENDING_REGISTRATION,True,53.333,0.11,4545454.545454546,242.4227272727273,500:100:6:11,F22,FQ:500:100:6:11|N3,157,0.0007282569092748144
22,zro2_120_formal,23,23,zro2_120_formal:m023,single,formal,,23,-3300.0,3200.0,36140,500,compressor_steps_to_fs_v1,现有数据基础说明_v2.md-§8,200,8.0,4,3,1.0,0.0045703125,63.9191,6.5075,0.2172488832109467,PASS,5.3333,10.0,experiment_background_v2_s11_no_independent_record,PENDING_REGISTRATION,True,26.6665,0.015,33333333.333333332,888.8833333333333,500:200:8:3,F23,FQ:500:200:8:3|N4,8,4.636344558020923
23,zro2_120_formal,24,24,zro2_120_formal:m024,single,formal,,24,-3300.0,2600.0,36140,500,compressor_steps_to_fs_v1,现有数据基础说明_v2.md-§8,200,10.0,5,11,1.0,0.005,65.0842,6.8297,0.2184241086730409,PASS,5.3333,10.0,experiment_background_v2_s11_no_independent_record,PENDING_REGISTRATION,True,26.6665,0.055,9090909.090909092,242.4227272727273,500:200:10:11,F24,FQ:500:200:10:11|N5,7,5.274674297422882
24,zro2_120_formal,25,25,zro2_120_formal:m025,single,formal,,25,-3900.0,2600.0,43800,1000,compressor_steps_to_fs_v1,现有数据基础说明_v2.md-§8,2,2.0,3,7,1.0,0.000703125,16.0061,0.5573,0.2216450568394508,PASS,5.3333,10.0,experiment_background_v2_s11_no_independent_record,PENDING_REGISTRATION,True,2666.65,3.5,428571.4285714286,1142.8500000000001,1000:2:2:7,F25,FQ:1000:2:2:7|N3,75,0.04184580311386907
25,zro2_120_formal,26,26,zro2_120_formal:m026,single,formal,,26,-3900.0,3200.0,43800,1000,compressor_steps_to_fs_v1,现有数据基础说明_v2.md-§8,2,10.0,1,11,1.0,0.0,0.1715,0.2535,0.2064777301526381,PASS,5.3333,10.0,experiment_background_v2_s11_no_independent_record,PENDING_REGISTRATION,True,2666.65,5.5,18181.81818181818,48.484545454545454,1000:2:10:11,F26,FQ:1000:2:10:11|N1,149,0.0050223746183870365
26,zro2_120_formal,27,27,zro2_120_formal:m027,single,formal,,27,-3900.0,3800.0,43800,1000,compressor_steps_to_fs_v1,现有数据基础说明_v2.md-§8,10,2.0,4,7,1.0,0.0025390625,48.2729,1.7548,0.2005819401178535,PASS,5.3333,10.0,experiment_background_v2_s11_no_independent_record,PENDING_REGISTRATION,True,533.33,0.7,2857142.8571428573,1523.8,1000:10:2:7,F27,FQ:1000:10:2:7|N4,60,0.07187637693376496
27,zro2_120_formal,28,28,zro2_120_formal:m028,single,formal,,28,-3900.0,4400.0,43800,1000,compressor_steps_to_fs_v1,现有数据基础说明_v2.md-§8,10,4.0,1,9,1.0,0.0,9.989,0.3221,0.2102607814675598,PASS,5.3333,10.0,experiment_background_v2_s11_no_independent_record,PENDING_REGISTRATION,True,533.33,0.9,277777.77777777775,148.14722222222224,1000:10:4:9,F28,FQ:1000:10:4:9|N1,143,0.00726741110196918
28,zro2_120_formal,29,29,zro2_120_formal:m029,single,formal,,29,-3900.0,5000.0,43800,1000,compressor_steps_to_fs_v1,现有数据基础说明_v2.md-§8,10,4.0,4,7,1.0,0.0002734375,39.5635,0.5222,0.2381367823531738,PASS,5.3333,10.0,experiment_background_v2_s11_no_independent_record,PENDING_REGISTRATION,True,533.33,0.7,1428571.4285714286,761.9,1000:10:4:7,F29,FQ:1000:10:4:7|N4,99,0.022880785255306593
29,zro2_120_formal,30,30,zro2_120_formal:m030,single,formal,,30,-3900.0,5600.0,43800,1000,compressor_steps_to_fs_v1,现有数据基础说明_v2.md-§8,10,6.0,2,7,1.0,0.0,17.5765,0.3347,0.2025703016512185,PASS,5.3333,10.0,experiment_background_v2_s11_no_independent_record,PENDING_REGISTRATION,True,533.33,0.7,476190.4761904762,253.96666666666667,1000:10:6:7,F30,FQ:1000:10:6:7|N2,118,0.015156318464702228
30,zro2_120_formal,31,31,zro2_120_formal:m031,single,formal,,31,-3900.0,6200.0,43800,1000,compressor_steps_to_fs_v1,现有数据基础说明_v2.md-§8,10,8.0,2,9,1.0,0.0,10.0665,0.5314,0.1909103953566175,PASS,5.3333,10.0,experiment_background_v2_s11_no_independent_record,PENDING_REGISTRATION,True,533.33,0.9,277777.77777777775,148.14722222222224,1000:10:8:9,F31,FQ:1000:10:8:9|N2,97,0.024030868946523086
31,zro2_120_formal,32,32,zro2_120_formal:m032,single,formal,,32,-3900.0,6800.0,43800,1000,compressor_steps_to_fs_v1,现有数据基础说明_v2.md-§8,50,4.0,2,3,1.0,0.0,48.3655,0.8646,0.2165499530815655,PASS,5.3333,10.0,experiment_background_v2_s11_no_independent_record,PENDING_REGISTRATION,True,106.666,0.06,8333333.333333333,888.8833333333333,1000:50:4:3,F32,FQ:1000:50:4:3|N2,123,0.012598939768961974
32,zro2_120_formal,33,33,zro2_120_formal:m033,single,formal,,33,-3900.0,7400.0,43800,1000,compressor_steps_to_fs_v1,现有数据基础说明_v2.md-§8,50,4.0,5,11,1.0,0.0001171875,57.5403,0.8677,0.2243677764846512,PASS,5.3333,10.0,experiment_background_v2_s11_no_independent_record,PENDING_REGISTRATION,True,106.666,0.22,5681818.181818182,606.0568181818181,1000:50:4:11,F33,FQ:1000:50:4:11|N5,74,0.04472778067653884
33,zro2_120_formal,34,34,zro2_120_formal:m034,single,formal,,34,-3900.0,8000.0,43800,1000,compressor_steps_to_fs_v1,现有数据基础说明_v2.md-§8,50,6.0,3,3,1.0,0.0,55.1854,0.5843,0.2342651482029892,PASS,5.3333,10.0,experiment_background_v2_s11_no_independent_record,PENDING_REGISTRATION,True,106.666,0.06,8333333.333333333,888.8833333333334,1000:50:6:3,F34,FQ:1000:50:6:3|N3,91,0.029264556075987276
34,zro2_120_formal,35,35,zro2_120_formal:m035,single,formal,,35,-3900.0,8600.0,43800,1000,compressor_steps_to_fs_v1,现有数据基础说明_v2.md-§8,50,8.0,1,11,1.0,0.0026953125,8.4134,3.0992,0.2212624052997015,PASS,5.3333,10.0,experiment_background_v2_s11_no_independent_record,PENDING_REGISTRATION,True,106.666,0.22,568181.8181818182,60.60568181818182,1000:50:8:11,F35,FQ:1000:50:8:11|N1,21,0.5299527137911163
35,zro2_120_formal,36,36,zro2_120_formal:m036,single,formal,,36,-3900.0,9200.0,43800,1000,compressor_steps_to_fs_v1,现有数据基础说明_v2.md-§8,50,8.0,5,5,1.0,0.004375,54.874,0.7648,0.2209980592650771,PASS,5.3333,10.0,experiment_background_v2_s11_no_independent_record,PENDING_REGISTRATION,True,106.666,0.1,6250000.0,666.6625,1000:50:8:5,F36,FQ:1000:50:8:5|N5,154,0.002054039931464604
36,zro2_120_formal,37,37,zro2_120_formal:m037,single,formal,,37,-3900.0,9800.0,43800,1000,compressor_steps_to_fs_v1,现有数据基础说明_v2.md-§8,50,10.0,3,11,1.0,0.0,34.3416,1.8248,0.2089220938776249,PASS,5.3333,10.0,experiment_background_v2_s11_no_independent_record,PENDING_REGISTRATION,True,106.666,0.22,1363636.3636363635,145.45363636363638,1000:50:10:11,F37,FQ:1000:50:10:11|N3,61,0.07048625236674211
37,zro2_120_formal,38,38,zro2_120_formal:m038,single,formal,,38,-3900.0,10400.0,43800,1000,compressor_steps_to_fs_v1,现有数据基础说明_v2.md-§8,100,2.0,2,9,1.0,0.0271484375,53.7011,12.5604,0.259871196973398,PASS,5.3333,10.0,experiment_background_v2_s11_no_independent_record,PENDING_REGISTRATION,True,53.333,0.09,11111111.111111112,592.588888888889,1000:100:2:9,F38,FQ:1000:100:2:9|N2,2,19.309217657981627
38,zro2_120_formal,39,39,zro2_120_formal:m039,single,formal,,39,-3900.0,11000.0,43800,1000,compressor_steps_to_fs_v1,现有数据基础说明_v2.md-§8,100,6.0,1,3,1.0,0.0,5.3225,1.0998,0.2572949539775783,PASS,5.3333,10.0,experiment_background_v2_s11_no_independent_record,PENDING_REGISTRATION,True,53.333,0.03,5555555.555555556,296.2944444444445,1000:100:6:3,F39,FQ:1000:100:6:3|N1,152,0.0028268497002161236
39,zro2_120_formal,40,40,zro2_120_formal:m040,single,formal,,40,-3900.0,11600.0,43800,1000,compressor_steps_to_fs_v1,现有数据基础说明_v2.md-§8,100,6.0,5,5,1.0,0.0048046875,57.6547,2.0128,0.2409736771930815,PASS,5.3333,10.0,experiment_background_v2_s11_no_independent_record,PENDING_REGISTRATION,True,53.333,0.05,16666666.666666666,888.8833333333333,1000:100:6:5,F40,FQ:1000:100:6:5|N5,63,0.06730510450453121
40,zro2_120_formal,41,41,zro2_120_formal:m041,single,formal,,41,-3900.0,12200.0,43800,1000,compressor_steps_to_fs_v1,现有数据基础说明_v2.md-§8,100,8.0,5,3,1.0,0.0,56.2835,0.9623,0.247305883115448,PASS,5.3333,10.0,experiment_background_v2_s11_no_independent_record,PENDING_REGISTRATION,True,53.333,0.03,20833333.333333332,1111.1041666666667,1000:100:8:3,F41,FQ:1000:100:8:3|N5,68,0.05150789176391237
41,zro2_120_formal,42,42,zro2_120_formal:m042,single,formal,,42,-3900.0,12800.0,43800,1000,compressor_steps_to_fs_v1,现有数据基础说明_v2.md-§8,100,10.0,3,9,1.0,0.0,39.7223,0.7597,0.2908954039551389,PASS,5.3333,10.0,experiment_background_v2_s11_no_independent_record,PENDING_REGISTRATION,True,53.333,0.09,3333333.3333333335,177.77666666666667,1000:100:10:9,F42,FQ:1000:100:10:9|N3,158,0.0006824738852365329
42,zro2_120_formal,43,43,zro2_120_formal:m043,single,formal,,43,-3900.0,13400.0,43800,1000,compressor_steps_to_fs_v1,现有数据基础说明_v2.md-§8,100,10.0,5,11,1.0,0.001484375,48.9606,2.3629,0.2132874661381713,PASS,5.3333,10.0,experiment_background_v2_s11_no_independent_record,PENDING_REGISTRATION,True,53.333,0.11,4545454.545454546,242.4227272727273,1000:100:10:11,F43,FQ:1000:100:10:11|N5,28,0.3225079058017536
43,zro2_120_formal,44,44,zro2_120_formal:m044,single,formal,,44,-3900.0,14000.0,43800,1000,compressor_steps_to_fs_v1,现有数据基础说明_v2.md-§8,200,6.0,3,5,1.0,0.006484375,52.191,4.8022,0.2150988441101245,PASS,5.3333,10.0,experiment_background_v2_s11_no_independent_record,PENDING_REGISTRATION,True,26.6665,0.025,20000000.0,533.33,1000:200:6:5,F44,FQ:1000:200:6:5|N3,12,2.1425362061980016
44,zro2_120_formal,45,45,zro2_120_formal:m045,single,formal,,45,-3900.0,14600.0,43800,1000,compressor_steps_to_fs_v1,现有数据基础说明_v2.md-§8,200,6.0,3,7,1.0,0.0122265625,49.5979,5.7599,0.3886902858133605,PASS,5.3333,10.0,experiment_background_v2_s11_no_independent_record,PENDING_REGISTRATION,True,26.6665,0.035,14285714.285714285,380.95000000000005,1000:200:6:7,F45,FQ:1000:200:6:7|N3,6,7.697548926732254
45,zro2_120_formal,46,46,zro2_120_formal:m046,single,formal,,46,-3900.0,15200.0,43800,1000,compressor_steps_to_fs_v1,现有数据基础说明_v2.md-§8,200,8.0,4,11,1.0,0.0,52.3175,0.6211,0.2361023778313117,PASS,5.3333,10.0,experiment_background_v2_s11_no_independent_record,PENDING_REGISTRATION,True,26.6665,0.055,9090909.090909092,242.4227272727273,1000:200:8:11,F46,FQ:1000:200:8:11|N4,81,0.035652684239433734
46,zro2_120_formal,47,47,zro2_120_formal:m047,single,formal,,47,-3900.0,15800.0,43800,1000,compressor_steps_to_fs_v1,现有数据基础说明_v2.md-§8,200,10.0,3,9,1.0,0.0,45.2915,1.5158,0.24919145586372,PASS,5.3333,10.0,experiment_background_v2_s11_no_independent_record,PENDING_REGISTRATION,True,26.6665,0.045,6666666.666666667,177.77666666666667,1000:200:10:9,F47,FQ:1000:200:10:9|N3,32,0.2327889761627342
47,zro2_120_formal,48,48,zro2_120_formal:m048,single,formal,,48,-3900.0,16400.0,43800,1000,compressor_steps_to_fs_v1,现有数据基础说明_v2.md-§8,200,10.0,5,11,1.0,0.0,51.0696,0.7467,0.1995459243256026,PASS,5.3333,10.0,experiment_background_v2_s11_no_independent_record,PENDING_REGISTRATION,True,26.6665,0.055,9090909.090909092,242.4227272727273,1000:200:10:11,F48,FQ:1000:200:10:11|N5,89,0.02969751556094733
48,zro2_120_formal,49,49,zro2_120_formal:m049,single,formal,,49,-4500.0,16400.0,58400,2000,compressor_steps_to_fs_v1,现有数据基础说明_v2.md-§8,2,6.0,2,9,1.0,0.0,1.8695,0.2192,0.1992755339040335,PASS,5.3333,10.0,experiment_background_v2_s11_no_independent_record,PENDING_REGISTRATION,True,2666.65,4.5,74074.07407407407,197.52962962962962,2000:2:6:9,F49,FQ:2000:2:6:9|N2,116,0.017152173076317462
49,zro2_120_formal,50,50,zro2_120_formal:m050,single,formal,,50,-4500.0,15800.0,58400,2000,compressor_steps_to_fs_v1,现有数据基础说明_v2.md-§8,2,6.0,2,9,1.0,0.0,1.8423,0.2199,0.1949705660612079,PASS,5.3333,10.0,experiment_background_v2_s11_no_independent_record,PENDING_REGISTRATION,True,2666.65,4.5,74074.07407407407,197.52962962962962,2000:2:6:9,F50,FQ:2000:2:6:9|N2,138,0.008674534283856651
50,zro2_120_formal,51,51,zro2_120_formal:m051,single,formal,,51,-4500.0,15200.0,58400,2000,compressor_steps_to_fs_v1,现有数据基础说明_v2.md-§8,2,10.0,3,9,1.0,0.0,1.7472,0.86,0.2150656169829516,PASS,5.3333,10.0,experiment_background_v2_s11_no_independent_record,PENDING_REGISTRATION,True,2666.65,4.5,66666.66666666667,177.77666666666667,2000:2:10:9,F51,FQ:2000:2:10:9|N3,145,0.005962708938534453
51,zro2_120_formal,52,52,zro2_120_formal:m052,single,formal,,52,-4500.0,14600.0,58400,2000,compressor_steps_to_fs_v1,现有数据基础说明_v2.md-§8,10,2.0,2,5,1.0,0.0,32.7444,1.2357,0.2394926663010758,PASS,5.3333,10.0,experiment_background_v2_s11_no_independent_record,PENDING_REGISTRATION,True,533.33,0.5,2000000.0,1066.66,2000:10:2:5,F52,FQ:2000:10:2:5|N2,27,0.33739078822430146
52,zro2_120_formal,53,53,zro2_120_formal:m053,single,formal,,53,-4500.0,14000.0,58400,2000,compressor_steps_to_fs_v1,现有数据基础说明_v2.md-§8,10,2.0,2,9,1.0,0.0,29.1019,0.4348,0.2355851483962465,PASS,5.3333,10.0,experiment_background_v2_s11_no_independent_record,PENDING_REGISTRATION,True,533.33,0.9,1111111.111111111,592.588888888889,2000:10:2:9,F53,FQ:2000:10:2:9|N2,153,0.002736186430631012
53,zro2_120_formal,54,54,zro2_120_formal:m054,single,formal,,54,-4500.0,13400.0,58400,2000,compressor_steps_to_fs_v1,现有数据基础说明_v2.md-§8,10,2.0,3,5,1.0,0.00015625,41.7621,1.1116,0.2373901256280291,PASS,5.3333,10.0,experiment_background_v2_s11_no_independent_record,PENDING_REGISTRATION,True,533.33,0.5,3000000.0,1599.9900000000002,2000:10:2:5,F54,FQ:2000:10:2:5|N3,41,0.13488317081474924
54,zro2_120_formal,55,55,zro2_120_formal:m055,single,formal,,55,-4500.0,12800.0,58400,2000,compressor_steps_to_fs_v1,现有数据基础说明_v2.md-§8,10,10.0,4,5,1.0,0.0,26.5716,0.5474,0.3223332612364289,PASS,5.3333,10.0,experiment_background_v2_s11_no_independent_record,PENDING_REGISTRATION,True,533.33,0.5,800000.0,426.664,2000:10:10:5,F55,FQ:2000:10:10:5|N4,109,0.019658610105301753
55,zro2_120_formal,56,56,zro2_120_formal:m056,single,formal,,56,-4500.0,12200.0,58400,2000,compressor_steps_to_fs_v1,现有数据基础说明_v2.md-§8,50,4.0,2,5,1.0,0.0,41.6434,0.4493,0.3884200710211952,PASS,5.3333,10.0,experiment_background_v2_s11_no_independent_record,PENDING_REGISTRATION,True,106.666,0.1,5000000.0,533.33,2000:50:4:5,F56,FQ:2000:50:4:5|N2,85,0.03228893995646924
56,zro2_120_formal,57,57,zro2_120_formal:m057,single,formal,,57,-4500.0,11600.0,58400,2000,compressor_steps_to_fs_v1,现有数据基础说明_v2.md-§8,50,4.0,3,9,1.0,0.0,44.8735,0.3081,0.9223775229990204,PASS,5.3333,10.0,experiment_background_v2_s11_no_independent_record,PENDING_REGISTRATION,True,106.666,0.18,4166666.6666666665,444.4416666666667,2000:50:4:9,F57,FQ:2000:50:4:9|N3,146,0.005090854306090216
57,zro2_120_formal,58,58,zro2_120_formal:m058,single,formal,,58,-4500.0,11000.0,58400,2000,compressor_steps_to_fs_v1,现有数据基础说明_v2.md-§8,50,6.0,3,9,1.0,0.008828125,43.4805,4.0055,0.2018516802644489,PASS,5.3333,10.0,experiment_background_v2_s11_no_independent_record,PENDING_REGISTRATION,True,106.666,0.18,2777777.777777778,296.2944444444445,2000:50:6:9,F58,FQ:2000:50:6:9|N3,11,2.1756461353705276
58,zro2_120_formal,59,59,zro2_120_formal:m059,single,formal,,59,-4500.0,10400.0,58400,2000,compressor_steps_to_fs_v1,现有数据基础说明_v2.md-§8,50,6.0,4,3,1.0,0.0171484375,53.0235,3.0752,0.2168116630460932,PASS,5.3333,10.0,experiment_background_v2_s11_no_independent_record,PENDING_REGISTRATION,True,106.666,0.06,11111111.111111112,1185.177777777778,2000:50:6:3,F59,FQ:2000:50:6:3|N4,20,0.5410256429762867
59,zro2_120_formal,60,60,zro2_120_formal:m060,single,formal,,60,-4500.0,9800.0,58400,2000,compressor_steps_to_fs_v1,现有数据基础说明_v2.md-§8,50,10.0,1,5,1.0,0.0,1.3027,1.2604,0.2085582937734683,PASS,5.3333,10.0,experiment_background_v2_s11_no_independent_record,PENDING_REGISTRATION,True,106.666,0.1,1000000.0,106.666,2000:50:10:5,F60,FQ:2000:50:10:5|N1,39,0.1419616593976832
60,zro2_120_formal,61,61,zro2_120_formal:m061,single,formal,,61,-4500.0,9200.0,58400,2000,compressor_steps_to_fs_v1,现有数据基础说明_v2.md-§8,100,4.0,2,11,1.0,0.0028125,46.7247,3.1962,0.2543780531078886,PASS,5.3333,10.0,experiment_background_v2_s11_no_independent_record,PENDING_REGISTRATION,True,53.333,0.11,4545454.545454546,242.4227272727273,2000:100:4:11,F61,FQ:2000:100:4:11|N2,14,1.4574193946709295
61,zro2_120_formal,62,62,zro2_120_formal:m062,single,formal,,62,-4500.0,8600.0,58400,2000,compressor_steps_to_fs_v1,现有数据基础说明_v2.md-§8,100,4.0,5,9,1.0,0.0026953125,60.3441,1.7943,0.2003668176758904,PASS,5.3333,10.0,experiment_background_v2_s11_no_independent_record,PENDING_REGISTRATION,True,53.333,0.09,13888888.888888888,740.7361111111111,2000:100:4:9,F62,FQ:2000:100:4:9|N5,40,0.13999369892528216
62,zro2_120_formal,63,63,zro2_120_formal:m063,single,formal,,63,-4500.0,8000.0,58400,2000,compressor_steps_to_fs_v1,现有数据基础说明_v2.md-§8,100,6.0,4,5,1.0,0.0005078125,58.8036,2.4031,0.2306759311527162,PASS,5.3333,10.0,experiment_background_v2_s11_no_independent_record,PENDING_REGISTRATION,True,53.333,0.05,13333333.333333334,711.1066666666667,2000:100:6:5,F63,FQ:2000:100:6:5|N4,29,0.2655826461831945
63,zro2_120_formal,64,64,zro2_120_formal:m064,single,formal,,64,-4500.0,7400.0,58400,2000,compressor_steps_to_fs_v1,现有数据基础说明_v2.md-§8,100,8.0,2,5,1.0,0.0,35.8151,1.5879,0.2054230495618106,PASS,5.3333,10.0,experiment_background_v2_s11_no_independent_record,PENDING_REGISTRATION,True,53.333,0.05,5000000.0,266.665,2000:100:8:5,F64,FQ:2000:100:8:5|N2,38,0.15354266414096548
64,zro2_120_formal,65,65,zro2_120_formal:m065,single,formal,,65,-4500.0,6800.0,58400,2000,compressor_steps_to_fs_v1,现有数据基础说明_v2.md-§8,100,8.0,2,11,1.0,0.0,34.5322,1.1313,0.3142614997512097,PASS,5.3333,10.0,experiment_background_v2_s11_no_independent_record,PENDING_REGISTRATION,True,53.333,0.11,2272727.272727273,121.21136363636364,2000:100:8:11,F65,FQ:2000:100:8:11|N2,46,0.11699638588997789
65,zro2_120_formal,66,66,zro2_120_formal:m066,single,formal,,66,-4500.0,6200.0,58400,2000,compressor_steps_to_fs_v1,现有数据基础说明_v2.md-§8,200,2.0,1,5,1.0,0.0019140625,37.9908,12.6035,0.2427826624700142,PASS,5.3333,10.0,experiment_background_v2_s11_no_independent_record,PENDING_REGISTRATION,True,26.6665,0.025,20000000.0,533.33,2000:200:2:5,F66,FQ:2000:200:2:5|N1,1,51.2161118402466
66,zro2_120_formal,67,67,zro2_120_formal:m067,single,formal,,67,-4500.0,5600.0,58400,2000,compressor_steps_to_fs_v1,现有数据基础说明_v2.md-§8,200,2.0,3,5,1.0,0.001171875,58.7545,2.1507,0.2008533366938337,PASS,5.3333,10.0,experiment_background_v2_s11_no_independent_record,PENDING_REGISTRATION,True,26.6665,0.025,60000000.0,1599.9900000000002,2000:200:2:5,F67,FQ:2000:200:2:5|N3,19,0.5710553307608884
67,zro2_120_formal,68,68,zro2_120_formal:m068,single,formal,,68,-4500.0,5000.0,58400,2000,compressor_steps_to_fs_v1,现有数据基础说明_v2.md-§8,200,2.0,5,11,1.0,0.003359375,62.5775,3.9126,0.216676176790173,PASS,5.3333,10.0,experiment_background_v2_s11_no_independent_record,PENDING_REGISTRATION,True,26.6665,0.055,45454545.45454545,1212.1136363636363,2000:200:2:11,F68,FQ:2000:200:2:11|N5,10,2.632800278119546
68,zro2_120_formal,69,69,zro2_120_formal:m069,single,formal,,69,-4500.0,4400.0,58400,2000,compressor_steps_to_fs_v1,现有数据基础说明_v2.md-§8,200,4.0,1,7,1.0,0.0,6.6174,0.77,0.1877983508926904,PASS,5.3333,10.0,experiment_background_v2_s11_no_independent_record,PENDING_REGISTRATION,True,26.6665,0.035,7142857.142857143,190.475,2000:200:4:7,F69,FQ:2000:200:4:7|N1,135,0.008803441865547434
69,zro2_120_formal,70,70,zro2_120_formal:m070,single,formal,,70,-4500.0,3800.0,58400,2000,compressor_steps_to_fs_v1,现有数据基础说明_v2.md-§8,200,4.0,4,9,1.0,0.0051171875,59.6402,4.3365,0.242062108894271,PASS,5.3333,10.0,experiment_background_v2_s11_no_independent_record,PENDING_REGISTRATION,True,26.6665,0.045,22222222.222222224,592.588888888889,2000:200:4:9,F70,FQ:2000:200:4:9|N4,16,0.8286724833273363
70,zro2_120_formal,71,71,zro2_120_formal:m071,single,formal,,71,-4500.0,3200.0,58400,2000,compressor_steps_to_fs_v1,现有数据基础说明_v2.md-§8,200,10.0,2,3,1.0,0.0,17.1843,2.8244,0.2431690322075443,PASS,5.3333,10.0,experiment_background_v2_s11_no_independent_record,PENDING_REGISTRATION,True,26.6665,0.015,13333333.333333334,355.55333333333334,2000:200:10:3,F71,FQ:2000:200:10:3|N2,15,1.0381866180510335
71,zro2_120_formal,72,72,zro2_120_formal:m072,single,formal,,72,-4500.0,2600.0,58400,2000,compressor_steps_to_fs_v1,现有数据基础说明_v2.md-§8,200,10.0,5,3,1.0,0.0,48.4288,0.8232,0.2677030906769344,PASS,5.3333,10.0,experiment_background_v2_s11_no_independent_record,PENDING_REGISTRATION,True,26.6665,0.015,33333333.333333332,888.8833333333333,2000:200:10:3,F72,FQ:2000:200:10:3|N5,67,0.053376602046122094
72,zro2_120_formal,73,73,zro2_120_formal:m073,single,formal,,73,-5100.0,2600.0,87300,4000,compressor_steps_to_fs_v1,现有数据基础说明_v2.md-§8,2,2.0,5,5,1.0,0.0,27.4222,0.4053,0.2420069736857397,PASS,5.3333,10.0,experiment_background_v2_s11_no_independent_record,PENDING_REGISTRATION,True,2666.65,2.5,1000000.0,2666.65,4000:2:2:5,F73,FQ:4000:2:2:5|N5,128,0.010144116755936404
73,zro2_120_formal,74,74,zro2_120_formal:m074,single,formal,,74,-5100.0,3200.0,87300,4000,compressor_steps_to_fs_v1,现有数据基础说明_v2.md-§8,2,2.0,5,11,1.0,0.0,16.8609,0.6825,0.2617616812564403,PASS,5.3333,10.0,experiment_background_v2_s11_no_independent_record,PENDING_REGISTRATION,True,2666.65,5.5,454545.45454545453,1212.1136363636363,4000:2:2:11,F74,FQ:4000:2:2:11|N5,53,0.08836105284710177
74,zro2_120_formal,75,75,zro2_120_formal:m075,single,formal,,75,-5100.0,3800.0,87300,4000,compressor_steps_to_fs_v1,现有数据基础说明_v2.md-§8,2,6.0,1,5,1.0,0.0,1.1292,0.2684,0.1936535990945772,PASS,5.3333,10.0,experiment_background_v2_s11_no_independent_record,PENDING_REGISTRATION,True,2666.65,2.5,66666.66666666667,177.77666666666667,4000:2:6:5,F75,FQ:4000:2:6:5|N1,148,0.005071678916020754
75,zro2_120_formal,76,76,zro2_120_formal:m076,single,formal,,76,-5100.0,4400.0,87300,4000,compressor_steps_to_fs_v1,现有数据基础说明_v2.md-§8,2,6.0,3,3,1.0,0.0,11.1144,0.3956,0.2795348742781819,PASS,5.3333,10.0,experiment_background_v2_s11_no_independent_record,PENDING_REGISTRATION,True,2666.65,1.5,333333.3333333333,888.8833333333334,4000:2:6:3,F76,FQ:4000:2:6:3|N3,147,0.005079070074211376
76,zro2_120_formal,77,77,zro2_120_formal:m077,single,formal,,77,-5100.0,5000.0,87300,4000,compressor_steps_to_fs_v1,现有数据基础说明_v2.md-§8,10,2.0,2,7,1.0,0.0,29.0964,0.2495,0.221109193483132,PASS,5.3333,10.0,experiment_background_v2_s11_no_independent_record,PENDING_REGISTRATION,True,533.33,0.7,1428571.4285714286,761.9,4000:10:2:7,F77,FQ:4000:10:2:7|N2,160,8.896059194717021e-05
77,zro2_120_formal,78,78,zro2_120_formal:m078,single,formal,,78,-5100.0,5600.0,87300,4000,compressor_steps_to_fs_v1,现有数据基础说明_v2.md-§8,10,8.0,1,7,1.0,0.0,4.4573,0.7182,0.2116540534822028,PASS,5.3333,10.0,experiment_background_v2_s11_no_independent_record,PENDING_REGISTRATION,True,533.33,0.7,178571.42857142858,95.2375,4000:10:8:7,F78,FQ:4000:10:8:7|N1,95,0.025592888214772156
78,zro2_120_formal,79,79,zro2_120_formal:m079,single,formal,,79,-5100.0,6200.0,87300,4000,compressor_steps_to_fs_v1,现有数据基础说明_v2.md-§8,10,10.0,2,7,1.0,0.0,6.5035,2.5381,0.1781264741931929,PASS,5.3333,10.0,experiment_background_v2_s11_no_independent_record,PENDING_REGISTRATION,True,533.33,0.7,285714.28571428574,152.38,4000:10:10:7,F79,FQ:4000:10:10:7|N2,35,0.1602983272356915
79,zro2_120_formal,80,80,zro2_120_formal:m080,single,formal,,80,-5100.0,6800.0,87300,4000,compressor_steps_to_fs_v1,现有数据基础说明_v2.md-§8,50,2.0,4,3,1.0,0.0,49.6996,0.4321,0.333048498185392,PASS,5.3333,10.0,experiment_background_v2_s11_no_independent_record,PENDING_REGISTRATION,True,106.666,0.06,33333333.333333332,3555.5333333333333,4000:50:2:3,F80,FQ:4000:50:2:3|N4,144,0.0065457141198345435
80,zro2_120_formal,81,81,zro2_120_formal:m081,single,formal,,81,-5100.0,7400.0,87300,4000,compressor_steps_to_fs_v1,现有数据基础说明_v2.md-§8,50,2.0,4,5,1.0,0.0,50.5904,0.4747,0.244300248684241,PASS,5.3333,10.0,experiment_background_v2_s11_no_independent_record,PENDING_REGISTRATION,True,106.666,0.1,20000000.0,2133.32,4000:50:2:5,F81,FQ:4000:50:2:5|N4,88,0.029698409567145707
81,zro2_120_formal,82,82,zro2_120_formal:m082,single,formal,,82,-5100.0,8000.0,87300,4000,compressor_steps_to_fs_v1,现有数据基础说明_v2.md-§8,50,4.0,2,7,1.0,0.0,37.2541,0.849,0.2540534280386008,PASS,5.3333,10.0,experiment_background_v2_s11_no_independent_record,PENDING_REGISTRATION,True,106.666,0.14,3571428.5714285714,380.95,4000:50:4:7,F82,FQ:4000:50:4:7|N2,94,0.025759784671453394
82,zro2_120_formal,83,83,zro2_120_formal:m083,single,formal,,83,-5100.0,8600.0,87300,4000,compressor_steps_to_fs_v1,现有数据基础说明_v2.md-§8,50,4.0,3,3,1.0,0.02703125,45.0402,7.107,0.2360371996598308,PASS,5.3333,10.0,experiment_background_v2_s11_no_independent_record,PENDING_REGISTRATION,True,106.666,0.06,12500000.0,1333.325,4000:50:4:3,F83,FQ:4000:50:4:3|N3,17,0.8270310881096177
83,zro2_120_formal,84,84,zro2_120_formal:m084,single,formal,,84,-5100.0,9200.0,87300,4000,compressor_steps_to_fs_v1,现有数据基础说明_v2.md-§8,50,4.0,5,9,1.0,0.001875,47.2083,3.7834,0.1912782651796232,PASS,5.3333,10.0,experiment_background_v2_s11_no_independent_record,PENDING_REGISTRATION,True,106.666,0.18,6944444.444444444,740.7361111111111,4000:50:4:9,F84,FQ:4000:50:4:9|N5,33,0.23064990490466925
84,zro2_120_formal,85,85,zro2_120_formal:m085,single,formal,,85,-5100.0,9800.0,87300,4000,compressor_steps_to_fs_v1,现有数据基础说明_v2.md-§8,50,6.0,1,11,1.0,0.0,19.0499,0.6865,0.214981192469221,PASS,5.3333,10.0,experiment_background_v2_s11_no_independent_record,PENDING_REGISTRATION,True,106.666,0.22,757575.7575757576,80.80757575757576,4000:50:6:11,F85,FQ:4000:50:6:11|N1,139,0.008643916171343843
85,zro2_120_formal,86,86,zro2_120_formal:m086,single,formal,,86,-5100.0,10400.0,87300,4000,compressor_steps_to_fs_v1,现有数据基础说明_v2.md-§8,50,10.0,1,5,1.0,0.0,4.8342,1.4247,0.2184113702873694,PASS,5.3333,10.0,experiment_background_v2_s11_no_independent_record,PENDING_REGISTRATION,True,106.666,0.1,1000000.0,106.666,4000:50:10:5,F86,FQ:4000:50:10:5|N1,124,0.012118496631090759
86,zro2_120_formal,87,87,zro2_120_formal:m087,single,formal,,87,-5100.0,11000.0,87300,4000,compressor_steps_to_fs_v1,现有数据基础说明_v2.md-§8,50,10.0,4,5,1.0,0.0,38.13,0.5949,0.2217853015581838,PASS,5.3333,10.0,experiment_background_v2_s11_no_independent_record,PENDING_REGISTRATION,True,106.666,0.1,4000000.0,426.664,4000:50:10:5,F87,FQ:4000:50:10:5|N4,92,0.027354331289284325
87,zro2_120_formal,88,88,zro2_120_formal:m088,single,formal,,88,-5100.0,11600.0,87300,4000,compressor_steps_to_fs_v1,现有数据基础说明_v2.md-§8,100,8.0,1,11,1.0,0.0,17.6588,1.2388,0.2301183740858917,PASS,5.3333,10.0,experiment_background_v2_s11_no_independent_record,PENDING_REGISTRATION,True,53.333,0.11,1136363.6363636365,60.60568181818182,4000:100:8:11,F88,FQ:4000:100:8:11|N1,101,0.021978171125792943
88,zro2_120_formal,89,89,zro2_120_formal:m089,single,formal,,89,-5100.0,12200.0,87300,4000,compressor_steps_to_fs_v1,现有数据基础说明_v2.md-§8,100,8.0,3,11,1.0,0.0,38.2797,0.5117,0.2518359902267632,PASS,5.3333,10.0,experiment_background_v2_s11_no_independent_record,PENDING_REGISTRATION,True,53.333,0.11,3409090.909090909,181.81704545454548,4000:100:8:11,F89,FQ:4000:100:8:11|N3,130,0.009692023289159055
89,zro2_120_formal,90,90,zro2_120_formal:m090,single,formal,,90,-5100.0,12800.0,87300,4000,compressor_steps_to_fs_v1,现有数据基础说明_v2.md-§8,200,4.0,2,3,1.0,0.0,41.9254,0.5362,0.2575169360045183,PASS,5.3333,10.0,experiment_background_v2_s11_no_independent_record,PENDING_REGISTRATION,True,26.6665,0.015,33333333.333333332,888.8833333333333,4000:200:4:3,F90,FQ:4000:200:4:3|N2,132,0.009089850321981174
90,zro2_120_formal,91,91,zro2_120_formal:m091,single,formal,,91,-5100.0,13400.0,87300,4000,compressor_steps_to_fs_v1,现有数据基础说明_v2.md-§8,200,4.0,3,9,1.0,0.0,47.3335,0.5492,0.314331021392232,PASS,5.3333,10.0,experiment_background_v2_s11_no_independent_record,PENDING_REGISTRATION,True,26.6665,0.045,16666666.666666666,444.4416666666667,4000:200:4:9,F91,FQ:4000:200:4:9|N3,121,0.012965892979269235
91,zro2_120_formal,92,92,zro2_120_formal:m092,single,formal,,92,-5100.0,14000.0,87300,4000,compressor_steps_to_fs_v1,现有数据基础说明_v2.md-§8,200,6.0,1,7,1.0,0.0,25.7712,0.8919,0.2102416322631112,PASS,5.3333,10.0,experiment_background_v2_s11_no_independent_record,PENDING_REGISTRATION,True,26.6665,0.035,4761904.761904762,126.98333333333333,4000:200:6:7,F92,FQ:4000:200:6:7|N1,120,0.014376915678763365
92,zro2_120_formal,93,93,zro2_120_formal:m093,single,formal,,93,-5100.0,14600.0,87300,4000,compressor_steps_to_fs_v1,现有数据基础说明_v2.md-§8,200,8.0,2,5,1.0,0.0,35.6122,0.804,0.2288412453978626,PASS,5.3333,10.0,experiment_background_v2_s11_no_independent_record,PENDING_REGISTRATION,True,26.6665,0.025,10000000.0,266.665,4000:200:8:5,F93,FQ:4000:200:8:5|N2,151,0.00284684725295058
93,zro2_120_formal,94,94,zro2_120_formal:m094,single,formal,,94,-5100.0,15200.0,87300,4000,compressor_steps_to_fs_v1,现有数据基础说明_v2.md-§8,200,8.0,4,3,1.0,0.0,45.2375,0.5899,0.1941036193818045,PASS,5.3333,10.0,experiment_background_v2_s11_no_independent_record,PENDING_REGISTRATION,True,26.6665,0.015,33333333.333333332,888.8833333333333,4000:200:8:3,F94,FQ:4000:200:8:3|N4,58,0.0748535754752147
94,zro2_120_formal,95,95,zro2_120_formal:m095,single,formal,,95,-5100.0,15800.0,87300,4000,compressor_steps_to_fs_v1,现有数据基础说明_v2.md-§8,200,10.0,4,7,1.0,0.0,42.3406,1.0371,0.2575338259943329,PASS,5.3333,10.0,experiment_background_v2_s11_no_independent_record,PENDING_REGISTRATION,True,26.6665,0.035,11428571.42857143,304.76,4000:200:10:7,F95,FQ:4000:200:10:7|N4,87,0.030194130893034323
95,zro2_120_formal,96,96,zro2_120_formal:m096,single,formal,,96,-5100.0,16400.0,87300,4000,compressor_steps_to_fs_v1,现有数据基础说明_v2.md-§8,200,10.0,5,7,1.0,0.0,44.5562,0.7039,0.2620964878130313,PASS,5.3333,10.0,experiment_background_v2_s11_no_independent_record,PENDING_REGISTRATION,True,26.6665,0.035,14285714.285714285,380.95,4000:200:10:7,F96,FQ:4000:200:10:7|N5,141,0.007486477884579074
96,zro2_120_formal,97,97,zro2_120_formal:m097,single,formal,,97,-5700.0,16400.0,116200,6000,compressor_steps_to_fs_v1,现有数据基础说明_v2.md-§8,2,2.0,4,3,1.0,0.0,29.3917,0.4818,0.2312065479935432,PASS,5.3333,10.0,experiment_background_v2_s11_no_independent_record,PENDING_REGISTRATION,True,2666.65,1.5,1333333.3333333333,3555.5333333333333,6000:2:2:3,F97,FQ:6000:2:2:3|N4,129,0.010065425398796816
97,zro2_120_formal,98,98,zro2_120_formal:m098,single,formal,,98,-5700.0,15800.0,116200,6000,compressor_steps_to_fs_v1,现有数据基础说明_v2.md-§8,2,4.0,2,3,1.0,0.0,9.6619,0.2896,0.2227377845845031,PASS,5.3333,10.0,experiment_background_v2_s11_no_independent_record,PENDING_REGISTRATION,True,2666.65,1.5,333333.3333333333,888.8833333333333,6000:2:4:3,F98,FQ:6000:2:4:3|N2,150,0.004136603627160708
98,zro2_120_formal,99,99,zro2_120_formal:m099,single,formal,,99,-5700.0,15200.0,116200,6000,compressor_steps_to_fs_v1,现有数据基础说明_v2.md-§8,2,6.0,1,5,1.0,0.0,1.2564,0.4991,0.2737394362492314,PASS,5.3333,10.0,experiment_background_v2_s11_no_independent_record,PENDING_REGISTRATION,True,2666.65,2.5,66666.66666666667,177.77666666666667,6000:2:6:5,F99,FQ:6000:2:6:5|N1,82,0.03449641361473773
99,zro2_120_formal,100,100,zro2_120_formal:m100,single,formal,,100,-5700.0,14600.0,116200,6000,compressor_steps_to_fs_v1,现有数据基础说明_v2.md-§8,2,6.0,1,7,1.0,0.0,0.1551,0.2791,0.2669388105986918,PASS,5.3333,10.0,experiment_background_v2_s11_no_independent_record,PENDING_REGISTRATION,True,2666.65,3.5,47619.04761904762,126.98333333333333,6000:2:6:7,F100,FQ:6000:2:6:7|N1,102,0.021704856442672203
100,zro2_120_formal,101,101,zro2_120_formal:m101,single,formal,,101,-5700.0,14000.0,116200,6000,compressor_steps_to_fs_v1,现有数据基础说明_v2.md-§8,2,6.0,4,7,1.0,0.0,3.7229,0.297,0.2225299677274862,PASS,5.3333,10.0,experiment_background_v2_s11_no_independent_record,PENDING_REGISTRATION,True,2666.65,3.5,190476.19047619047,507.93333333333334,6000:2:6:7,F101,FQ:6000:2:6:7|N4,119,0.014498822584953016
