Repository: milumilelu/physics-guided-mamba2

# Physics-Guided Mamba-2：超快激光烧蚀形貌预测

面向氧化锆（ZrO₂）超快激光多脉冲烧蚀的**部分可观测条件下跨尺度物理引导隐状态动力学建模**课题。

核心科学问题：在只能观测到「单线/槽压缩观测量」的条件下，用隐状态动力学模型刻画**历史材料状态 $Z_n$** 的选择性演化，从而由脉冲历史预测烧蚀形貌。

$$
\text{真实脉冲历史} \rightarrow (H_n, Z_n) \rightarrow \text{材料去除状态门控} \rightarrow H_{n+1} \rightarrow \text{单线/槽压缩观测}
$$

---

## 1. 仓库结构

```
physics-guided Mamba-2/
├── extract_zro2_single_line.py        # ★ 主流水线：CAG 解码 → 几何提取 → 特征表
├── depth_mechanism_transition_virtual_data_v2.py   # 机理递推 + 虚拟数据增强（含 .patch）
├── compare_raw_vs_repaired.py         # 圆锥伪影修复对观测算子 Y=[W_line, D_line] 的影响
├── inventory_cone_repair.py           # 15 个 pilot 组的圆锥修复盘点与质检
├── preview_cag_group.py               # 单组 CAG 预览（高度图 + 斜视点云，自包含）
├── render_cag_group1_raw.py           # 原始未修正高度场渲染，用于对照
├── validate_conical_preprocess_group1.py  # 第 1 组修复前/后诊断
├── probe_cag.py                       # CAG/ZIP 结构探测小工具
│
├── 氧化锆/                             # 原始测量数据（3.2 GB，已被 .gitignore 排除）
│   ├── 60Pass组.cag       2.3 GB
│   ├── 20组.cag           756 MB
│   ├── 120组直线.cag      147 MB      # pilot 实验使用
│   ├── 72组单脉冲直线.cag  86 MB
│   └── *_design.csv                   # 实验设计表（DOE）
│
├── outputs/                            # 实验产物（PNG 已忽略，只跟踪 CSV/JSON/MD）
│   ├── zro2_single_line_pilot/                    # ★ 主结果：原始口径
│   ├── zro2_single_line_pilot_cone_repaired/      # 圆锥修复后
│   ├── zro2_single_line_pilot_cut_only_stable_region/  # 切廊稳定区
│   ├── group001_cut_only_stable_region/
│   ├── cone_repair_impact/             # 修复 vs 未修复的量化对比
│   ├── cone_repair_inventory/          # 290 个圆锥伪影的逐个体检表
│   ├── cag_preview/ 与 cag_raw_verification/      # 解码正确性验证
│
├── CODEX_机理事件虚拟数据增强_实验说明.md   # E1/E2/E5 机理事件增强的对照实验设计
├── pasted.txt                          # 论文主线收敛笔记（部分可观测 + 隐状态动力学）
└── 超快激光多脉冲烧蚀形貌预测_专利技术交底书_V3_微观宏观耦合版 (1).docx
```

## 2. 技术链路

KEYENCE 显微镜的 `.cag` 本质是一个 ZIP 容器，内部按 `Path/<组号>/...` 组织，高度数据以 VK4 二进制段存储。

```
.cag (ZIP)
  └─ 解码 VK4 头部偏移表 → 定位 height 段 → uint32 高度阵列 → reshape (1024×64)
       ↓
  非对称稳健参考平面拟合（plane_negative_clip_sigma=2.5 / positive=4.0，迭代 12 次）
       ↓
  圆锥缺失伪影修复 repair_conical_dropouts（共聚焦在高陡壁处的典型失效）
       ↓
  阈值分割（threshold_k=4.0）→ 连通域 → 连续线 / 离散坑判定
       ↓
  中心 70% 区域取剖面 → 输出 Y_line = [W_line, D_line] 及 40+ 个 QC 字段
```

关键中间量：`fluence`、`threshold`、`margin = log(fluence/threshold)`、`inc`、`z`、`total_defocus`、pass 级去除增量、累计深度、`core5` 物理代理特征。

## 3. 运行方式

主流水线（默认跑 15 组 pilot：13/19/33/34/43/44/48/51/60/68/94/95/101/104/116）：

```bash
python extract_zro2_single_line.py \
    --cag       "氧化锆/120组直线.cag" \
    --design    "氧化锆/氧化锆_line_design.csv" \
    --output-dir outputs/zro2_single_line_pilot \
    --groups pilot --pilot-count 15
```

依赖：`numpy`、`pandas`、`pillow`、`matplotlib`。

> **注意**：`render_cag_group1_raw.py`、`validate_conical_preprocess_group1.py`、`probe_cag.py` 中硬编码了历史绝对路径
> （如 `C:\Users\RZF\Desktop\专利\...`、`F:\20260528-xgd\...`），在当前目录下无法直接运行。
> 建议后续改为 `argparse` 参数或读取统一的 `config.toml`。

## 4. 版本控制约定

| 内容 | 策略 | 原因 |
|---|---|---|
| `.cag` / `.vk4` 原始数据 | **不跟踪**（`.gitignore`） | 3.2 GB 不可变采集数据，留在本地/移动硬盘 |
| `outputs/**/*.png` | **不跟踪** | 54 张、6.7 MB，脚本可确定性重建 |
| `outputs/**/*.csv`、`.json`、`.md` | **跟踪** | 可复核的关键数值结果与质检记录 |
| `*.docx` 专利交底书 | 跟踪 | 版本需留痕 |
| `.workbuddy-ai/` | 不跟踪 | 工具目录，仅本地使用 |

若确需保留某张诊断图，用 `git add -f <路径>` 强制加入。

## 5. 当前进展

- [x] CAG 容器解码与 VK4 高度标定还原（已通过 `cag_raw_verification` 交叉验证）
- [x] 圆锥缺失伪影检测与修复（15 组共修复 290 个锥、48,256 像素，残余强缺陷 0 处）
- [x] 单线几何提取 pilot，输出 `W_line / D_line` 及完整 QC 字段
- [x] 量化修复对观测算子的偏差影响（`outputs/cone_repair_impact`）
- [ ] 机理事件（E1/E2/E5）虚拟数据增强的严格对照实验（设计见 `CODEX_机理事件虚拟数据增强_实验说明.md`）
- [ ] Physics-guided Mamba-2 主体模型

File: outputs/phase2_6/scale_bridge/morphology_scale_match.csv (part 1 of 4)
dataset_index,session_id,measurement_id,sample_id,shared_height_source_id,roi_within_measurement,session_role,design_group,processing_order,x_position_um,y_position_um,compressor_steps,pulse_duration_fs,pulse_duration_calibration_id,pulse_duration_calibration_version,frequency_kHz,hatch_spacing_um,pass_count,velocity_mm_s,valid_fraction,repair_fraction,median_depth_um,residual_Sq_um,plane_rmse_um,plane_status,measured_power_W,nominal_software_power_W,power_measurement_source,power_measurement_version,constant_power_assumption,pulse_energy_proxy_uJ,scan_spacing_um,areal_pulse_density_per_mm2,areal_dose_proxy_J_per_mm2,quad_key,base_condition_group,cv_process_group,phase1_global_loco_rank,phase1_global_loco_angle_deg,p_8_16,log10_tau,W_hat_um,in_box,W_hat_lookup_um,bridge_coverage,eta_h,band_energy_fraction_4_32,lambda_star_valid,lambda_star_4_32_um,lambda_peak_valid,lambda_peak_4_32_um,peak_energy_share_in_window,lambda_star_centroid_um,r_W,r_h,r_h_peak,d_int,d_int_peak,abs_lambda_star_minus_What_um,abs_lambda_star_minus_h_um,abs_lambda_star_minus_2h_um
0,zro2_120_formal,1,1,zro2_120_formal:m001,single,formal,,1,-3300.0,16400.0,36140,500,compressor_steps_to_fs_v1,现有数据基础说明_v2.md-§8,2,2.0,4,11,1.0,0.0,13.5066,0.5699,0.2188877772242756,PASS,5.3333,10.0,experiment_background_v2_s11_no_independent_record,PENDING_REGISTRATION,True,2666.65,5.5,363636.3636363637,969.6909090909091,500:2:2:11,F1,FQ:500:2:2:11|N4,90,0.0293428329449272,0.0342382099309782,2.6989700043360187,6.109799610608479,True,,in_box_pred,3.0548998053042395,0.13345796857622397,True,15.036163152530207,False,,0.18982894736125808,58.72214224793108,2.4609912126124125,7.518081576265104,,4.518081576265104,,8.926363541921727,13.036163152530207,11.036163152530207
1,zro2_120_formal,2,2,zro2_120_formal:m002,single,formal,,2,-3300.0,15800.0,36140,500,compressor_steps_to_fs_v1,现有数据基础说明_v2.md-§8,2,4.0,5,9,1.0,0.0,8.6371,0.2474,0.2893086040778375,PASS,5.3333,10.0,experiment_background_v2_s11_no_independent_record,PENDING_REGISTRATION,True,2666.65,4.5,277777.7777777777,740.7361111111111,500:2:4:9,F2,FQ:500:2:4:9|N5,107,0.0210305925046756,0.2730637583192485,2.6989700043360187,6.242043188415606,True,,in_box_pred,1.5605107971039014,0.6838343021255309,True,11.668512421861447,False,,0.1392856204035928,18.85764816044061,1.8693418276112923,2.9171281054653617,,0.08287189453463828,,5.426469233445841,7.668512421861447,3.668512421861447
2,zro2_120_formal,3,3,zro2_120_formal:m003,single,formal,,3,-3300.0,15200.0,36140,500,compressor_steps_to_fs_v1,现有数据基础说明_v2.md-§8,2,6.0,3,7,1.0,0.0,3.897,0.2425,0.2561944868863207,PASS,5.3333,10.0,experiment_background_v2_s11_no_independent_record,PENDING_REGISTRATION,True,2666.65,3.5,142857.14285714287,380.9500000000001,500:2:6:7,F3,FQ:500:2:6:7|N3,111,0.0184950120544432,0.2105184725521856,2.6989700043360187,6.054486661732176,True,,in_box_pred,1.009081110288696,0.7387754652552639,True,8.978347929581629,True,6.010042719351759,0.39788672807693154,13.731654316365914,1.4829247186768004,1.4963913215969382,1.0016737865586265,0.4963913215969382,0.0016737865586264888,2.9238612678494524,2.978347929581629,3.021652070418371
3,zro2_120_formal,4,4,zro2_120_formal:m004,single,formal,,4,-3300.0,14600.0,36140,500,compressor_steps_to_fs_v1,现有数据基础说明_v2.md-§8,2,8.0,3,9,1.0,0.0,2.162,0.351,0.2399722506936449,PASS,5.3333,10.0,experiment_background_v2_s11_no_independent_record,PENDING_REGISTRATION,True,2666.65,4.5,83333.33333333333,222.22083333333336,500:2:8:9,F4,FQ:500:2:8:9|N3,127,0.0104844267409639,0.6397237770389178,2.6989700043360187,6.028843118755235,True,,in_box_pred,0.7536053898444044,0.8552580453418895,True,8.585566378279855,True,7.536507573664894,0.6508371441278167,10.073562376597025,1.4240819024749316,1.073195797284982,0.9420634467081117,0.07319579728498193,0.05793655329188829,2.5567232595246203,0.5855663782798555,7.4144336217201445
4,zro2_120_formal,5,5,zro2_120_formal:m005,single,formal,,5,-3300.0,14000.0,36140,500,compressor_steps_to_fs_v1,现有数据基础说明_v2.md-§8,2,8.0,5,7,1.0,0.0,4.774,0.3828,0.2280783902500088,PASS,5.3333,10.0,experiment_background_v2_s11_no_independent_record,PENDING_REGISTRATION,True,2666.65,3.5,178571.42857142858,476.1875,500:2:8:7,F5,FQ:500:2:8:7|N5,155,0.0020245709653536,0.5602002984476983,2.6989700043360187,6.267686731392546,True,,in_box_pred,0.7834608414240682,0.7936690149560801,True,8.748435560785481,True,7.536507573664894,0.6420447609053738,13.287003508428922,1.3957997480901165,1.0935544450981851,0.9420634467081117,0.09355444509818511,0.05793655329188829,2.480748829392935,0.7484355607854809,7.251564439214519
5,zro2_120_formal,6,6,zro2_120_formal:m006,single,formal,,6,-3300.0,13400.0,36140,500,compressor_steps_to_fs_v1,现有数据基础说明_v2.md-§8,2,10.0,2,7,1.0,0.0,0.7912,0.7215,0.1991742301428834,PASS,5.3333,10.0,experiment_background_v2_s11_no_independent_record,PENDING_REGISTRATION,True,2666.65,3.5,57142.857142857145,152.38,500:2:10:7,F6,FQ:500:2:10:7|N2,122,0.0129018584426245,0.9126072594872168,2.6989700043360187,5.947886626901991,True,,in_box_pred,0.5947886626901991,0.9684704951793502,True,9.476722768932733,True,9.450672659117906,0.9123447631525163,9.4590621386018,1.593292435345017,0.9476722768932733,0.9450672659117906,0.05232772310672673,0.05493273408820942,3.528836142030742,0.5232772310672669,10.523277231067267
6,zro2_120_formal,7,7,zro2_120_formal:m007,single,formal,,7,-3300.0,12800.0,36140,500,compressor_steps_to_fs_v1,现有数据基础说明_v2.md-§8,2,10.0,5,5,1.0,0.0,6.1178,0.8692,0.2317433984458325,PASS,5.3333,10.0,experiment_background_v2_s11_no_independent_record,PENDING_REGISTRATION,True,2666.65,2.5,200000.0,533.33,500:2:10:5,F7,FQ:500:2:10:5|N5,96,0.0247437840828345,0.8934367400816127,2.6989700043360187,6.293330274369487,True,,in_box_pred,0.6293330274369487,0.9803426774693088,True,10.03098145708803,True,9.450672659117906,0.6823455454035194,10.078325264884285,1.5939067266087523,1.003098145708803,0.9450672659117906,0.0030981457088030684,0.05493273408820942,3.737651182718543,0.03098145708803024,9.96901854291197
7,zro2_120_formal,8,8,zro2_120_formal:m008,single,formal,,8,-3300.0,12200.0,36140,500,compressor_steps_to_fs_v1,现有数据基础说明_v2.md-§8,2,10.0,5,11,1.0,0.0,2.6327,1.0928,0.2022893945375132,PASS,5.3333,10.0,experiment_background_v2_s11_no_independent_record,PENDING_REGISTRATION,True,2666.65,5.5,90909.09090909093,242.4227272727273,500:2:10:11,F8,FQ:500:2:10:11|N5,108,0.0201481013634957,0.8153931899623513,2.6989700043360187,6.216399645438664,True,,in_box_pred,0.6216399645438664,0.9224733123821525,True,10.131741650392286,True,9.450672659117906,0.6493382104503262,11.064361236022387,1.629840780559618,1.0131741650392285,0.9450672659117906,0.013174165039228525,0.05493273408820942,3.9153420049536214,0.1317416503922857,9.868258349607714
8,zro2_120_formal,9,9,zro2_120_formal:m009,single,formal,,9,-3300.0,11600.0,36140,500,compressor_steps_to_fs_v1,现有数据基础说明_v2.md-§8,10,2.0,4,3,1.0,0.0,57.0338,0.34,0.2713436573814032,PASS,5.3333,10.0,experiment_background_v2_s11_no_independent_record,PENDING_REGISTRATION,True,533.33,0.3,6666666.666666667,3555.5333333333333,500:10:2:3,F9,FQ:500:10:2:3|N4,133,0.0089012432918744,0.3850085057838425,2.6989700043360187,6.15121362161992,False,,out_of_box,3.07560681080996,0.8465713554546305,True,11.012258268304697,False,,0.15280936319701954,11.609088835388407,1.79025781670132,5.506129134152348,,2.5061291341523484,,4.8610446466847765,9.012258268304697,7.012258268304697
9,zro2_120_formal,10,10,zro2_120_formal:m010,single,formal,,10,-3300.0,11000.0,36140,500,compressor_steps_to_fs_v1,现有数据基础说明_v2.md-§8,10,4.0,1,3,1.0,0.0,3.669,0.8399,0.2093315666446699,PASS,5.3333,10.0,experiment_background_v2_s11_no_independent_record,PENDING_REGISTRATION,True,533.33,0.3,833333.3333333334,444.44166666666666,500:10:4:3,F10,FQ:500:10:4:3|N1,112,0.0184377251101652,0.4129231154169914,2.6989700043360187,5.8314135171293655,False,,out_of_box,1.4578533792823414,0.8298489517567831,True,13.207177455648896,False,,0.1836460794363016,16.26527567573598,2.2648329460522296,3.301794363912224,,0.30179436391222403,,7.375763938519531,9.207177455648896,5.207177455648896
10,zro2_120_formal,11,11,zro2_120_formal:m011,single,formal,,11,-3300.0,10400.0,36140,500,compressor_steps_to_fs_v1,现有数据基础说明_v2.md-§8,10,6.0,4,3,1.0,0.0066015625,46.2398,2.2115,0.2143737188396115,PASS,5.3333,10.0,experiment_background_v2_s11_no_independent_record,PENDING_REGISTRATION,True,533.33,0.3,2222222.222222222,1185.177777777778,500:10:6:3,F11,FQ:500:10:6:3|N4,54,0.0881687025231637,0.1205786909402542,2.6989700043360187,6.15121362161992,False,,out_of_box,1.0252022702699868,0.3436646735167078,True,15.896771719511722,False,,0.11854981183026372,35.94039323174139,2.5843309462767956,2.649461953251954,,0.3505380467480461,,9.745558097891802,9.896771719511722,3.8967717195117224
11,zro2_120_formal,12,12,zro2_120_formal:m012,single,formal,,12,-3300.0,9800.0,36140,500,compressor_steps_to_fs_v1,现有数据基础说明_v2.md-§8,10,8.0,4,11,1.0,0.0,17.7364,0.7303,0.2242805796720924,PASS,5.3333,10.0,experiment_background_v2_s11_no_independent_record,PENDING_REGISTRATION,True,533.33,1.1,454545.4545454545,242.4227272727273,500:10:8:11,F12,FQ:500:10:8:11|N4,78,0.0363382800183226,0.1400912351783912,2.6989700043360187,6.048639449712156,True,,in_box_pred,0.7560799312140195,0.22017620723694176,True,10.595772488586423,True,7.536507573664894,0.525435339145076,52.77731735616093,1.7517612971774432,1.3244715610733029,0.9420634467081117,0.3244715610733029,0.05793655329188829,4.547133038874267,2.595772488586423,5.404227511413577
12,zro2_120_formal,13,13,zro2_120_formal:m013,single,formal,,13,-3300.0,9200.0,36140,500,compressor_steps_to_fs_v1,现有数据基础说明_v2.md-§8,10,8.0,5,7,1.0,0.000546875,30.7015,1.189,0.2345113577783851,PASS,5.3333,10.0,experiment_background_v2_s11_no_independent_record,PENDING_REGISTRATION,True,533.33,0.7,892857.1428571428,476.1875,500:10:8:7,F13,FQ:500:10:8:7|N5,117,0.0169157404821408,0.1921998610687837,2.6989700043360187,6.206526570496223,True,,in_box_pred,0.7758158213120279,0.690221545888733,True,16.49892017171428,False,,0.17411682138893672,22.63124913614686,2.658317818237449,2.062365021464285,,0.0623650214642848,,10.292393601218055,8.498920171714278,0.4989201717142784
13,zro2_120_formal,14,14,zro2_120_formal:m014,single,formal,,14,-3300.0,8600.0,36140,500,compressor_steps_to_fs_v1,现有数据基础说明_v2.md-§8,10,10.0,2,9,1.0,0.0,7.0837,1.3309,0.3166453639961955,PASS,5.3333,10.0,experiment_background_v2_s11_no_independent_record,PENDING_REGISTRATION,True,533.33,0.9,222222.22222222225,118.51777777777778,500:10:10:9,F14,FQ:500:10:10:9|N2,142,0.0073419636179192,0.8570775630331313,2.6989700043360187,5.861082923028727,True,,in_box_pred,0.5861082923028726,0.9628675173029407,True,9.57889903024946,True,9.450672659117906,0.7907413179040018,9.799541686620271,1.634322386501835,0.9578899030249459,0.9450672659117906,0.04211009697505408,0.05493273408820942,3.7178161072207327,0.42110096975054034,10.42110096975054
14,zro2_120_formal,15,15,zro2_120_formal:m015,single,formal,,15,-3300.0,8000.0,36140,500,compressor_steps_to_fs_v1,现有数据基础说明_v2.md-§8,50,8.0,1,7,1.0,0.0,6.0985,1.6924,0.2421730049755652,PASS,5.3333,10.0,experiment_background_v2_s11_no_independent_record,PENDING_REGISTRATION,True,106.666,0.14,892857.1428571428,95.2375,500:50:8:7,F15,FQ:500:50:8:7|N1,26,0.3524597714449039,0.2206408878469205,2.6989700043360187,5.474325626693868,False,,out_of_box,0.6842907033367335,0.6266659259188342,True,14.939724935837402,True,14.860994818258504,0.2755779747010158,28.9679160089526,2.729053029470593,1.8674656169796753,1.857624352282313,0.13253438302032472,0.14237564771768696,9.465399309143535,6.939724935837402,1.0602750641625978
15,zro2_120_formal,16,16,zro2_120_formal:m016,single,formal,,16,-3300.0,7400.0,36140,500,compressor_steps_to_fs_v1,现有数据基础说明_v2.md-§8,50,8.0,4,11,1.0,0.0,46.0401,0.6027,0.2159776237265324,PASS,5.3333,10.0,experiment_background_v2_s11_no_independent_record,PENDING_REGISTRATION,True,106.666,0.22,2272727.272727273,242.4227272727273,500:50:8:11,F16,FQ:500:50:8:11|N4,72,0.0482519992231047,0.134153004305,2.6989700043360187,5.742838645230541,False,,out_of_box,0.7178548306538176,0.351505960642289,True,12.552325668460275,True,14.860994818258504,0.2413786689361564,50.55096312576507,2.185735390438847,1.5690407085575344,1.857624352282313,0.4309592914424656,0.14237564771768696,6.809487023229734,4.552325668460275,3.4476743315397247
16,zro2_120_formal,17,17,zro2_120_formal:m017,single,formal,,17,-3300.0,6800.0,36140,500,compressor_steps_to_fs_v1,现有数据基础说明_v2.md-§8,100,2.0,2,3,1.0,0.0,54.5754,1.928,0.2287132441825644,PASS,5.3333,10.0,experiment_background_v2_s11_no_independent_record,PENDING_REGISTRATION,True,53.333,0.03,33333333.33333333,1777.7666666666669,500:100:2:3,F17,FQ:500:100:2:3|N2,45,0.1273724032407027,0.3060296083522157,2.6989700043360187,5.249961741875916,False,,out_of_box,2.624980870937958,0.7551816104362555,True,14.958876546228813,False,,0.17593214803981735,19.020970573773063,2.849330582147006,7.479438273114407,,4.479438273114407,,9.708914804352897,12.958876546228813,10.958876546228813
17,zro2_120_formal,18,18,zro2_120_formal:m018,single,formal,,18,-3300.0,6200.0,36140,500,compressor_steps_to_fs_v1,现有数据基础说明_v2.md-§8,100,4.0,1,9,1.0,0.0,5.3911,0.8637,0.1926528012095498,PASS,5.3333,10.0,experiment_background_v2_s11_no_independent_record,PENDING_REGISTRATION,True,53.333,0.09,2777777.777777778,148.14722222222224,500:100:4:9,F18,FQ:500:100:4:9|N1,110,0.0195919286842592,0.2920219623007821,2.6989700043360187,5.066431078114908,False,,out_of_box,1.266607769528727,0.7521415624145545,True,14.27831212050656,True,14.860994818258504,0.21667541555051398,20.99142394662365,2.818218959334815,3.56957803012664,3.715248704564626,0.5695780301266402,0.7152487045646261,9.211881042391653,10.27831212050656,6.278312120506561
18,zro2_120_formal,19,19,zro2_120_formal:m019,single,formal,,19,-3300.0,5600.0,36140,500,compressor_steps_to_fs_v1,现有数据基础说明_v2.md-§8,100,4.0,1,11,1.0,0.0,6.0179,0.7175,0.2153976920165637,PASS,5.3333,10.0,experiment_background_v2_s11_no_independent_record,PENDING_REGISTRATION,True,53.333,0.11,2272727.272727273,121.21136363636364,500:100:4:11,F19,FQ:500:100:4:11|N1,115,0.017448762447515,0.3391284047098752,2.6989700043360187,5.040787535137968,False,,out_of_box,1.260196883784492,0.759682072530301,True,13.45723392681136,False,,0.17480917067311758,20.281354398047768,2.6696689422048876,3.36430848170284,,0.36430848170284014,,8.416446391673393,9.45723392681136,5.4572339268113605
19,zro2_120_formal,20,20,zro2_120_formal:m020,single,formal,,20,-3300.0,5000.0,36140,500,compressor_steps_to_fs_v1,现有数据基础说明_v2.md-§8,100,4.0,5,3,1.0,0.018671875,63.1156,9.0641,0.3106539926611552,PASS,5.3333,10.0,experiment_background_v2_s11_no_independent_record,PENDING_REGISTRATION,True,53.333,0.03,41666666.66666666,2222.208333333333,500:100:4:3,F20,FQ:500:100:4:3|N5,4,12.712658142651984,0.0207454213763022,2.6989700043360187,5.569761846366471,False,,out_of_box,1.3924404615916177,0.06578471862478039,False,,False,,0.14670335843407697,95.75248246124532,,,,,,,,
20,zro2_120_formal,21,21,zro2_120_formal:m021,single,formal,,21,-3300.0,4400.0,36140,500,compressor_steps_to_fs_v1,现有数据基础说明_v2.md-§8,100,6.0,3,3,1.0,0.0,56.6237,1.3446,0.2227565440271681,PASS,5.3333,10.0,experiment_background_v2_s11_no_independent_record,PENDING_REGISTRATION,True,53.333,0.03,16666666.666666666,888.8833333333334,500:100:6:3,F21,FQ:500:100:6:3|N3,43,0.1314382724160106,0.2979821507094992,2.6989700043360187,5.356561776706101,False,,out_of_box,0.8927602961176836,0.6761315808249392,True,15.18258120387595,True,11.851008286901518,0.20409575721260764,26.587659556942786,2.8343892662453603,2.530430200645992,1.9751680478169196,0.4695697993540082,0.02483195218308043,9.826019427169848,9.18258120387595,3.18258120387595
21,zro2_120_formal,22,22,zro2_120_formal:m022,single,formal,,22,-3300.0,3800.0,36140,500,compressor_steps_to_fs_v1,现有数据基础说明_v2.md-§8,100,6.0,3,11,1.0,0.0,49.3129,1.3731,0.2049884893177623,PASS,5.3333,10.0,experiment_background_v2_s11_no_independent_record,PENDING_REGISTRATION,True,53.333,0.11,4545454.545454546,242.4227272727273,500:100:6:11,F22,FQ:500:100:6:11|N3,157,0.0007282569092748,0.1912262383874776,2.6989700043360187,5.253987604798337,False,,out_of_box,0.8756646007997229,0.7300315729839179,True,19.300862343934504,False,,0.17497074678519342,24.887064038048926,3.6735644991448977,3.2168103906557506,,0.21681039065575058,,14.046874739136168,13.300862343934504,7.300862343934504
22,zro2_120_formal,23,23,zro2_120_formal:m023,single,formal,,23,-3300.0,3200.0,36140,500,compressor_steps_to_fs_v1,现有数据基础说明_v2.md-§8,200,8.0,4,3,1.0,0.0045703125,63.9191,6.5075,0.2172488832109467,PASS,5.3333,10.0,experiment_background_v2_s11_no_independent_record,PENDING_REGISTRATION,True,26.6665,0.015,33333333.33333333,888.8833333333333,500:200:8:3,F23,FQ:500:200:8:3|N4,8,4.636344558020923,0.0453775706377478,2.6989700043360187,4.698659800332249,False,,out_of_box,0.5873324750415311,0.319048115359162,True,21.03300978873768,False,,0.10593719230068886,46.08708678886612,4.476384901765054,2.62912622359221,,0.37087377640779007,,16.33434998840543,13.03300978873768,5.0330097887376795
23,zro2_120_formal,24,24,zro2_120_formal:m024,single,formal,,24,-3300.0,2600.0,36140,500,compressor_steps_to_fs_v1,现有数据基础说明_v2.md-§8,200,10.0,5,11,1.0,0.005,65.0842,6.8297,0.2184241086730409,PASS,5.3333,10.0,experiment_background_v2_s11_no_independent_record,PENDING_REGISTRATION,True,26.6665,0.055,9090909.090909092,242.4227272727273,500:200:10:11,F24,FQ:500:200:10:11|N5,7,5.274674297422882,0.0235223849619013,2.6989700043360187,4.70268566325467,False,,out_of_box,0.470268566325467,0.19270944622750005,True,22.50844413661983,False,,0.07923842264047529,71.94625164664915,4.786295693223522,2.2508444136619827,,0.25084441366198273,,17.80575847336516,12.50844413661983,2.508444136619829
24,zro2_120_formal,25,25,zro2_120_formal:m025,single,formal,,25,-3900.0,2600.0,43800,1000,compressor_steps_to_fs_v1,现有数据基础说明_v2.md-§8,2,2.0,3,7,1.0,0.000703125,16.0061,0.5573,0.2216450568394508,PASS,5.3333,10.0,experiment_background_v2_s11_no_independent_record,PENDING_REGISTRATION,True,2666.65,3.5,428571.4285714286,1142.85,1000:2:2:7,F25,FQ:1000:2:2:7|N3,75,0.041845803113869,0.2569624712389576,3.0,5.964451215347588,True,,in_box_pred,2.982225607673794,0.5261284247592161,True,12.772355638285045,False,,0.18389226296201205,35.34557236091369,2.141413380231783,6.386177819142523,,3.3861778191425227,,6.807904422937457,10.772355638285045,8.772355638285045
25,zro2_120_formal,26,26,zro2_120_formal:m026,single,formal,,26,-3900.0,3200.0,43800,1000,compressor_steps_to_fs_v1,现有数据基础说明_v2.md-§8,2,10.0,1,11,1.0,0.0,0.1715,0.2535,0.2064777301526381,PASS,5.3333,10.0,experiment_background_v2_s11_no_independent_record,PENDING_REGISTRATION,True,2666.65,5.5,18181.81818181818,48.484545454545454,1000:2:10:11,F26,FQ:1000:2:10:11|N1,149,0.005022374618387,0.4732961296022142,3.0,5.699964059733336,True,,in_box_pred,0.5699964059733336,0.72551867776091,True,9.448952183282888,True,9.450672659117906,0.5183031356478071,15.041764910177053,1.657721361794857,0.9448952183282888,0.9450672659117906,0.05510478167171118,0.05493273408820942,3.7489881235495517,0.5510478167171122,10.551047816717112
26,zro2_120_formal,27,27,zro2_120_formal:m027,single,formal,,27,-3900.0,3800.0,43800,1000,compressor_steps_to_fs_v1,现有数据基础说明_v2.md-§8,10,2.0,4,7,1.0,0.0025390625,48.2729,1.7548,0.2005819401178535,PASS,5.3333,10.0,experiment_background_v2_s11_no_independent_record,PENDING_REGISTRATION,True,533.33,0.7,2857142.8571428573,1523.8,1000:10:2:7,F27,FQ:1000:10:2:7|N4,60,0.0718763769337649,0.1868192616154143,3.0,6.009891089281449,True,,in_box_pred,3.0049455446407247,0.576538687222412,True,16.85114805181296,False,,0.18692062081075453,28.746513971353657,2.803902400472236,8.42557402590648,,5.42557402590648,,10.84125696253151,14.85114805181296,12.85114805181296
27,zro2_120_formal,28,28,zro2_120_formal:m028,single,formal,,28,-3900.0,4400.0,43800,1000,compressor_steps_to_fs_v1,现有数据基础说明_v2.md-§8,10,4.0,1,9,1.0,0.0,9.989,0.3221,0.2102607814675598,PASS,5.3333,10.0,experiment_background_v2_s11_no_independent_record,PENDING_REGISTRATION,True,533.33,0.9,277777.7777777777,148.14722222222224,1000:10:4:9,F28,FQ:1000:10:4:9|N1,143,0.0072674111019691,0.4235140119089293,3.0,5.664447441813953,True,,in_box_pred,1.4161118604534884,0.6614303684866183,True,10.15857296040633,True,7.536507573664894,0.44858140269758856,18.467231205212336,1.7933916882020184,2.5396432401015825,1.8841268934162234,0.4603567598984175,0.11587310658377659,4.4941255185923765,6.15857296040633,2.15857296040633
28,zro2_120_formal,29,29,zro2_120_formal:m029,single,formal,,29,-3900.0,5000.0,43800,1000,compressor_steps_to_fs_v1,现有数据基础说明_v2.md-§8,10,4.0,4,7,1.0,0.0002734375,39.5635,0.5222,0.2381367823531738,PASS,5.3333,10.0,experiment_background_v2_s11_no_independent_record,PENDING_REGISTRATION,True,533.33,0.7,1428571.4285714286,761.9,1000:10:4:7,F29,FQ:1000:10:4:7|N4,99,0.0228807852553065,0.2504962607918012,3.0,6.009891089281449,True,,in_box_pred,1.5024727723203624,0.7152855961652111,True,16.448715843082976,False,,0.14041175730580774,22.00801354527221,2.7369407529562415,4.112178960770744,,1.112178960770744,,10.438824753801526,12.448715843082976,8.448715843082976
29,zro2_120_formal,30,30,zro2_120_formal:m030,single,formal,,30,-3900.0,5600.0,43800,1000,compressor_steps_to_fs_v1,现有数据基础说明_v2.md-§8,10,6.0,2,7,1.0,0.0,17.5765,0.3347,0.2025703016512185,PASS,5.3333,10.0,experiment_background_v2_s11_no_independent_record,PENDING_REGISTRATION,True,533.33,0.7,476190.4761904762,253.96666666666667,1000:10:6:7,F30,FQ:1000:10:6:7|N2,118,0.0151563184647022,0.4925534341695751,3.0,5.79669101962108,True,,in_box_pred,0.9661151699368467,0.8534123464119967,True,11.469957883713992,True,11.851008286901518,0.373442602476098,14.103713163843718,1.9787078257042867,1.9116596472856653,1.9751680478169196,0.08834035271433471,0.02483195218308043,5.673266864092912,5.469957883713992,0.5300421162860083
30,zro2_120_formal,31,31,zro2_120_formal:m031,single,formal,,31,-3900.0,6200.0,43800,1000,compressor_steps_to_fs_v1,现有数据基础说明_v2.md-§8,10,8.0,2,9,1.0,0.0,10.0665,0.5314,0.1909103953566175,PASS,5.3333,10.0,experiment_background_v2_s11_no_independent_record,PENDING_REGISTRATION,True,533.33,0.9,277777.7777777777,148.14722222222224,1000:10:8:9,F31,FQ:1000:10:8:9|N2,97,0.024030868946523,0.4418353332682509,3.0,5.771047476644139,True,,in_box_pred,0.7213809345805173,0.8504476086513063,True,9.442777413200083,True,7.536507573664894,0.5606909930457308,12.191854136058312,1.6362328418568226,1.1803471766500104,0.9420634467081117,0.18034717665001043,0.05793655329188829,3.671729936555945,1.4427774132000835,6.5572225867999165
31,zro2_120_formal,32,32,zro2_120_formal:m032,single,formal,,32,-3900.0,6800.0,43800,1000,compressor_steps_to_fs_v1,现有数据基础说明_v2.md-§8,50,4.0,2,3,1.0,0.0,48.3655,0.8646,0.2165499530815655,PASS,5.3333,10.0,experiment_background_v2_s11_no_independent_record,PENDING_REGISTRATION,True,106.666,0.06,8333333.333333333,888.8833333333333,1000:50:4:3,F32,FQ:1000:50:4:3|N2,123,0.0125989397689619,0.3837159067193767,3.0,5.542177301093346,False,,out_of_box,1.3855443252733366,0.7353726635124879,True,11.357109850221217,True,7.536507573664894,0.2876853344708593,16.500821001627735,2.0492144572821074,2.8392774625553043,1.8841268934162234,0.16072253744469567,0.11587310658377659,5.814932549127871,7.357109850221217,3.3571098502212173
32,zro2_120_formal,33,33,zro2_120_formal:m033,single,formal,,33,-3900.0,7400.0,43800,1000,compressor_steps_to_fs_v1,现有数据基础说明_v2.md-§8,50,4.0,5,11,1.0,0.0001171875,57.5403,0.8677,0.2243677764846512,PASS,5.3333,10.0,experiment_background_v2_s11_no_independent_record,PENDING_REGISTRATION,True,106.666,0.22,5681818.181818182,606.0568181818181,1000:50:4:11,F33,FQ:1000:50:4:11|N5,74,0.0447277806765388,0.1832862785025986,3.0,5.759403233676138,False,,out_of_box,1.4398508084190345,0.6995878570421935,True,17.89052466881779,False,,0.17021997283434348,24.71376177443738,3.106315696773769,4.472631167204447,,1.4726311672044474,,12.131121435141651,13.89052466881779,9.89052466881779
33,zro2_120_formal,34,34,zro2_120_formal:m034,single,formal,,34,-3900.0,8000.0,43800,1000,compressor_steps_to_fs_v1,现有数据基础说明_v2.md-§8,50,6.0,3,3,1.0,0.0,55.1854,0.5843,0.2342651482029892,PASS,5.3333,10.0,experiment_background_v2_s11_no_independent_record,PENDING_REGISTRATION,True,106.666,0.06,8333333.333333333,888.8833333333334,1000:50:6:3,F34,FQ:1000:50:6:3|N3,91,0.0292645560759872,0.2458957492437889,3.0,5.648777335923532,False,,out_of_box,0.9414628893205886,0.4898173793806126,True,12.992753153458635,True,11.851008286901518,0.26816865946825635,34.67723413391755,2.3001000713607382,2.1654588589097723,1.9751680478169196,0.1654588589097723,0.02483195218308043,7.343975817535103,6.992753153458635,0.9927531534586347
34,zro2_120_formal,35,35,zro2_120_formal:m035,single,formal,,35,-3900.0,8600.0,43800,1000,compressor_steps_to_fs_v1,现有数据基础说明_v2.md-§8,50,8.0,1,11,1.0,0.0026953125,8.4134,3.0992,0.2212624052997015,PASS,5.3333,10.0,experiment_background_v2_s11_no_independent_record,PENDING_REGISTRATION,True,106.666,0.22,568181.8181818182,60.60568181818182,1000:50:8:11,F35,FQ:1000:50:8:11|N1,21,0.5299527137911163,0.2046430406565497,3.0,5.333003094355398,False,,out_of_box,0.6666253867944247,0.5962387872067383,True,15.830833378961659,True,14.860994818258504,0.20246935307892489,30.868216092983804,2.968465065343289,1.9788541723702073,1.857624352282313,0.02114582762979267,0.14237564771768696,10.49783028460626,7.830833378961659,0.16916662103834135
35,zro2_120_formal,36,36,zro2_120_formal:m036,single,formal,,36,-3900.0,9200.0,43800,1000,compressor_steps_to_fs_v1,现有数据基础说明_v2.md-§8,50,8.0,5,5,1.0,0.004375,54.874,0.7648,0.2209980592650771,PASS,5.3333,10.0,experiment_background_v2_s11_no_independent_record,PENDING_REGISTRATION,True,106.666,0.1,6250000.0,666.6625,1000:50:8:5,F36,FQ:1000:50:8:5|N5,154,0.0020540399314646,0.2264338260701748,3.0,5.836333862606961,False,,out_of_box,0.7295417328258701,0.7254092926241696,True,15.562527088394411,True,14.860994818258504,0.36231586778348734,22.22416945657422,2.666490206823599,1.9453158860493014,1.857624352282313,0.05468411395069861,0.14237564771768696,9.726193225787451,7.562527088394411,0.4374729116055889
36,zro2_120_formal,37,37,zro2_120_formal:m037,single,formal,,37,-3900.0,9800.0,43800,1000,compressor_steps_to_fs_v1,现有数据基础说明_v2.md-§8,50,10.0,3,11,1.0,0.0,34.3416,1.8248,0.2089220938776249,PASS,5.3333,10.0,experiment_background_v2_s11_no_independent_record,PENDING_REGISTRATION,True,106.666,0.22,1363636.3636363635,145.45363636363638,1000:50:10:11,F37,FQ:1000:50:10:11|N3,61,0.0704862523667421,0.2770474306422587,3.0,5.546203164015768,False,,out_of_box,0.5546203164015768,0.6861356190281213,True,15.172112391585868,True,18.63547485933348,0.25042953253549,22.554966507852484,2.735585398317863,1.5172112391585868,1.863547485933348,0.4827887608414132,0.13645251406665193,9.6259092275701,5.172112391585868,4.827887608414132
37,zro2_120_formal,38,38,zro2_120_formal:m038,single,formal,,38,-3900.0,10400.0,43800,1000,compressor_steps_to_fs_v1,现有数据基础说明_v2.md-§8,100,2.0,2,9,1.0,0.0271484375,53.7011,12.5604,0.259871196973398,PASS,5.3333,10.0,experiment_background_v2_s11_no_independent_record,PENDING_REGISTRATION,True,53.333,0.09,11111111.111111112,592.588888888889,1000:100:2:9,F38,FQ:1000:100:2:9|N2,2,19.309217657981627,0.053256174742615,3.0,5.082995666560505,False,,out_of_box,2.5414978332802525,0.19122027620730953,True,17.651628041717416,False,,0.12979277487510074,60.39627663864833,3.4726820952931656,8.825814020858708,,5.825814020858708,,12.568632375156911,15.651628041717416,13.651628041717416
38,zro2_120_formal,39,39,zro2_120_formal:m039,single,formal,,39,-3900.0,11000.0,43800,1000,compressor_steps_to_fs_v1,现有数据基础说明_v2.md-§8,100,6.0,1,3,1.0,0.0,5.3225,1.0998,0.2572949539775783,PASS,5.3333,10.0,experiment_background_v2_s11_no_independent_record,PENDING_REGISTRATION,True,53.333,0.03,5555555.555555556,296.2944444444445,1000:100:6:3,F39,FQ:1000:100:6:3|N1,152,0.0028268497002161,0.1888205081565355,3.0,5.053326260661143,False,,out_of_box,0.8422210434435238,0.6864083981499913,True,15.685102046397757,False,,0.176826391412281,23.20314626599721,3.1039163587164915,2.614183674399626,,0.38581632560037393,,10.631775785736615,9.685102046397757,3.6851020463977573
39,zro2_120_formal,40,40,zro2_120_formal:m040,single,formal,,40,-3900.0,11600.0,43800,1000,compressor_steps_to_fs_v1,现有数据基础说明_v2.md-§8,100,6.0,5,5,1.0,0.0048046875,57.6547,2.0128,0.2409736771930815,PASS,5.3333,10.0,experiment_background_v2_s11_no_independent_record,PENDING_REGISTRATION,True,53.333,0.05,16666666.666666666,888.8833333333333,1000:100:6:5,F40,FQ:1000:100:6:5|N5,63,0.0673051045045312,0.2223648280362763,3.0,5.454082857004942,False,,out_of_box,0.9090138095008237,0.7277680110689,True,17.325254561648958,False,,0.1852568531877768,22.21592224678068,3.176566072771941,2.887542426941493,,0.1124575730585069,,11.871171704644016,11.325254561648958,5.325254561648958
40,zro2_120_formal,41,41,zro2_120_formal:m041,single,formal,,41,-3900.0,12200.0,43800,1000,compressor_steps_to_fs_v1,现有数据基础说明_v2.md-§8,100,8.0,5,3,1.0,0.0,56.2835,0.9623,0.247305883115448,PASS,5.3333,10.0,experiment_background_v2_s11_no_independent_record,PENDING_REGISTRATION,True,53.333,0.03,20833333.33333333,1111.1041666666667,1000:100:8:3,F41,FQ:1000:100:8:3|N5,68,0.0515078917639123,0.136860177545896,3.0,5.479726399981883,False,,out_of_box,0.6849657999977353,0.5403805134891562,True,18.277103175923607,True,18.63547485933348,0.28633533381129783,36.42658602801678,3.335404332592962,2.284637896990451,2.329434357416685,0.28463789699045083,0.32943435741668514,12.797376775941725,10.277103175923607,2.2771031759236067
41,zro2_120_formal,42,42,zro2_120_formal:m042,single,formal,,42,-3900.0,12800.0,43800,1000,compressor_steps_to_fs_v1,现有数据基础说明_v2.md-§8,100,10.0,3,9,1.0,0.0,39.7223,0.7597,0.2908954039551389,PASS,5.3333,10.0,experiment_background_v2_s11_no_independent_record,PENDING_REGISTRATION,True,53.333,0.09,3333333.333333333,177.77666666666667,1000:100:10:9,F42,FQ:1000:100:10:9|N3,158,0.0006824738852365,0.3846247531629164,3.0,5.18959570139069,False,,out_of_box,0.518959570139069,0.915213192736305,True,14.258795157019971,True,18.63547485933348,0.4242537465801045,16.078408390581863,2.7475734098513587,1.4258795157019972,1.863547485933348,0.4258795157019972,0.13645251406665193,9.069199455629281,4.258795157019971,5.741204842980029
42,zro2_120_formal,43,43,zro2_120_formal:m043,single,formal,,43,-3900.0,13400.0,43800,1000,compressor_steps_to_fs_v1,现有数据基础说明_v2.md-§8,100,10.0,5,11,1.0,0.001484375,48.9606,2.3629,0.2132874661381713,PASS,5.3333,10.0,experiment_background_v2_s11_no_independent_record,PENDING_REGISTRATION,True,53.333,0.11,4545454.545454546,242.4227272727273,1000:100:10:11,F43,FQ:1000:100:10:11|N5,28,0.3225079058017536,0.0871310423821246,3.0,5.377152228074119,False,,out_of_box,0.5377152228074119,0.6075228731855441,True,20.757316243733637,False,,0.11143834967520184,33.85004886999604,3.860280565493322,2.075731624373364,,0.07573162437336389,,15.380164015659517,10.757316243733637,0.7573162437336372
43,zro2_120_formal,44,44,zro2_120_formal:m044,single,formal,,44,-3900.0,14000.0,43800,1000,compressor_steps_to_fs_v1,现有数据基础说明_v2.md-§8,200,6.0,3,5,1.0,0.006484375,52.191,4.8022,0.2150988441101245,PASS,5.3333,10.0,experiment_background_v2_s11_no_independent_record,PENDING_REGISTRATION,True,26.6665,0.025,20000000.0,533.33,1000:200:6:5,F44,FQ:1000:200:6:5|N3,12,2.1425362061980016,0.0802925056197574,3.0,4.476380776140535,False,,out_of_box,0.7460634626900892,0.4125956216001793,True,19.331605556053006,False,,0.16670796242651156,41.585380054059705,4.31857934407457,3.221934259342168,,0.22193425934216782,,14.855224779912472,13.331605556053006,7.331605556053006
44,zro2_120_formal,45,45,zro2_120_formal:m045,single,formal,,45,-3900.0,14600.0,43800,1000,compressor_steps_to_fs_v1,现有数据基础说明_v2.md-§8,200,6.0,3,7,1.0,0.0122265625,49.5979,5.7599,0.3886902858133605,PASS,5.3333,10.0,experiment_background_v2_s11_no_independent_record,PENDING_REGISTRATION,True,26.6665,0.035,14285714.285714284,380.9500000000001,1000:200:6:7,F45,FQ:1000:200:6:7|N3,6,7.697548926732254,0.0559995302142387,3.0,4.4507372331635935,False,,out_of_box,0.741789538860599,0.20045248924817094,True,17.105879117779093,True,18.63547485933348,0.20295369160626164,57.19450459785795,3.8433810449016774,2.850979852963182,3.1059124765555803,0.14902014703681798,0.10591247655558034,12.6551418846155,11.105879117779093,5.105879117779093
45,zro2_120_formal,46,46,zro2_120_formal:m046,single,formal,,46,-3900.0,15200.0,43800,1000,compressor_steps_to_fs_v1,现有数据基础说明_v2.md-§8,200,8.0,4,11,1.0,0.0,52.3175,0.6211,0.2361023778313117,PASS,5.3333,10.0,experiment_background_v2_s11_no_independent_record,PENDING_REGISTRATION,True,26.6665,0.055,9090909.090909092,242.4227272727273,1000:200:8:11,F46,FQ:1000:200:8:11|N4,81,0.0356526842394337,0.2041460225475712,3.0,4.506050182039896,False,,out_of_box,0.563256272754987,0.45035990257004394,True,14.702049300153467,True,14.860994818258504,0.24011879587904428,41.66901725485186,3.262735368272758,1.8377561625191834,1.857624352282313,0.1622438374808166,0.14237564771768696,10.195999118113571,6.702049300153467,1.2979506998465329
46,zro2_120_formal,47,47,zro2_120_formal:m047,single,formal,,47,-3900.0,15800.0,43800,1000,compressor_steps_to_fs_v1,现有数据基础说明_v2.md-§8,200,10.0,3,9,1.0,0.0,45.2915,1.5158,0.24919145586372,PASS,5.3333,10.0,experiment_background_v2_s11_no_independent_record,PENDING_REGISTRATION,True,26.6665,0.045,6666666.666666667,177.77666666666667,1000:200:10:9,F47,FQ:1000:200:10:9|N3,32,0.2327889761627342,0.1492213675244526,3.0,4.425093690186653,False,,out_of_box,0.44250936901866533,0.5529439639006328,True,17.728286549118657,True,18.63547485933348,0.2327312929850945,33.694423437520776,4.006307615233988,1.7728286549118657,1.863547485933348,0.2271713450881343,0.13645251406665193,13.303192858932004,7.728286549118657,2.271713450881343
47,zro2_120_formal,48,48,zro2_120_formal:m048,single,formal,,48,-3900.0,16400.0,43800,1000,compressor_steps_to_fs_v1,现有数据基础说明_v2.md-§8,200,10.0,5,11,1.0,0.0,51.0696,0.7467,0.1995459243256026,PASS,5.3333,10.0,experiment_background_v2_s11_no_independent_record,PENDING_REGISTRATION,True,26.6665,0.055,9090909.090909092,242.4227272727273,1000:200:10:11,F48,FQ:1000:200:10:11|N5,89,0.0296975155609473,0.2784064647983577,3.0,4.612650216870081,False,,out_of_box,0.4612650216870081,0.6081433240083647,True,13.903387385739377,True,9.450672659117906,0.23728958527993668,27.506527791248697,3.0141863640320716,1.3903387385739376,0.9450672659117906,0.39033873857393764,0.05493273408820942,9.290737168869295,3.903387385739377,6.096612614260623
48,zro2_120_formal,49,49,zro2_120_formal:m049,single,formal,,49,-4500.0,16400.0,58400,2000,compressor_steps_to_fs_v1,现有数据基础说明_v2.md-§8,2,6.0,2,9,1.0,0.0,1.8695,0.2192,0.1992755339040335,PASS,5.3333,10.0,experiment_background_v2_s11_no_independent_record,PENDING_REGISTRATION,True,2666.65,4.5,74074.07407407407,197.5296296296296,2000:2:6:9,F49,FQ:2000:2:6:9|N2,116,0.0171521730763174,0.2767720104089806,3.3010299956639813,5.742172191155873,True,,in_box_pred,0.9570286985259789,0.8542458942817157,True,9.708231566821965,True,6.010042719351759,0.280451576233221,10.401866985558062,1.6906897326720085,1.6180385944703275,1.0016737865586265,0.3819614055296725,0.0016737865586264888,3.9660593756660916,3.708231566821965,2.291768433178035
49,zro2_120_formal,50,50,zro2_120_formal:m050,single,formal,,50,-4500.0,15800.0,58400,2000,compressor_steps_to_fs_v1,现有数据基础说明_v2.md-§8,2,6.0,2,9,1.0,0.0,1.8423,0.2199,0.1949705660612079,PASS,5.3333,10.0,experiment_background_v2_s11_no_independent_record,PENDING_REGISTRATION,True,2666.65,4.5,74074.07407407407,197.5296296296296,2000:2:6:9,F50,FQ:2000:2:6:9|N2,138,0.0086745342838566,0.2454664380648269,3.3010299956639813,5.742172191155873,True,,in_box_pred,0.9570286985259789,0.8172419334001704,True,9.89823266090284,True,6.010042719351759,0.2861307157693305,12.327942255648209,1.7237784467954749,1.6497054434838068,1.0016737865586265,0.35029455651619323,0.0016737865586264888,4.156060469746967,3.89823266090284,2.10176733909716
50,zro2_120_formal,51,51,zro2_120_formal:m051,single,formal,,51,-4500.0,15200.0,58400,2000,compressor_steps_to_fs_v1,现有数据基础说明_v2.md-§8,2,10.0,3,9,1.0,0.0,1.7472,0.86,0.2150656169829516,PASS,5.3333,10.0,experiment_background_v2_s11_no_independent_record,PENDING_REGISTRATION,True,2666.65,4.5,66666.66666666667,177.77666666666667,2000:2:10:9,F51,FQ:2000:2:10:9|N3,145,0.0059627089385344,0.8998240927744701,3.3010299956639813,5.848772225986059,True,,in_box_pred,0.5848772225986059,0.9737107726400371,True,9.324161269491098,True,9.450672659117906,0.9036599585294589,9.30417731604328,1.5942083071834987,0.9324161269491098,0.9450672659117906,0.0675838730508902,0.05493273408820942,3.4753890435050394,0.675838730508902,10.675838730508902
51,zro2_120_formal,52,52,zro2_120_formal:m052,single,formal,,52,-4500.0,14600.0,58400,2000,compressor_steps_to_fs_v1,现有数据基础说明_v2.md-§8,10,2.0,2,5,1.0,0.0,32.7444,1.2357,0.2394926663010758,PASS,5.3333,10.0,experiment_background_v2_s11_no_independent_record,PENDING_REGISTRATION,True,533.33,0.5,2000000.0,1066.66,2000:10:2:5,F52,FQ:2000:10:2:5|N2,27,0.3373907882243014,0.034702128595685,3.3010299956639813,5.732299116213432,True,,in_box_pred,2.866149558106716,0.09919691758788426,False,,True,18.63547485933348,0.21148601713557183,96.25539467097852,,,9.31773742966674,,6.317737429666741,,,
52,zro2_120_formal,53,53,zro2_120_formal:m053,single,formal,,53,-4500.0,14000.0,58400,2000,compressor_steps_to_fs_v1,现有数据基础说明_v2.md-§8,10,2.0,2,9,1.0,0.0,29.1019,0.4348,0.2355851483962465,PASS,5.3333,10.0,experiment_background_v2_s11_no_independent_record,PENDING_REGISTRATION,True,533.33,0.9,1111111.111111111,592.588888888889,2000:10:2:9,F53,FQ:2000:10:2:9|N2,153,0.002736186430631,0.1684546978474572,3.3010299956639813,5.68101203025955,True,,in_box_pred,2.840506015129775,0.4130179102101158,True,13.657657525470372,False,,0.1737980413401599,41.06800882026422,2.4040888230342983,6.828828762735186,,3.828828762735186,,7.976645495210821,11.657657525470372,9.657657525470372
53,zro2_120_formal,54,54,zro2_120_formal:m054,single,formal,,54,-4500.0,13400.0,58400,2000,compressor_steps_to_fs_v1,现有数据基础说明_v2.md-§8,10,2.0,3,5,1.0,0.00015625,41.7621,1.1116,0.2373901256280291,PASS,5.3333,10.0,experiment_background_v2_s11_no_independent_record,PENDING_REGISTRATION,True,533.33,0.5,3000000.0,1599.9900000000002,2000:10:2:5,F54,FQ:2000:10:2:5|N3,41,0.1348831708147492,0.2736571121857817,3.3010299956639813,5.838899151043617,True,,in_box_pred,2.9194495755218086,0.5762005449000346,True,13.839279657921876,True,14.860994818258504,0.2013648941997505,29.550536697293435,2.370186451233416,6.919639828960938,7.430497409129252,3.919639828960938,4.430497409129252,8.000380506878258,11.839279657921876,9.839279657921876
54,zro2_120_formal,55,55,zro2_120_formal:m055,single,formal,,55,-4500.0,12800.0,58400,2000,compressor_steps_to_fs_v1,现有数据基础说明_v2.md-§8,10,10.0,4,5,1.0,0.0,26.5716,0.5474,0.3223332612364289,PASS,5.3333,10.0,experiment_background_v2_s11_no_independent_record,PENDING_REGISTRATION,True,533.33,0.5,800000.0,426.664,2000:10:10:5,F55,FQ:2000:10:10:5|N4,109,0.0196586101053017,0.591649700692359,3.3010299956639813,5.945499185873802,True,,exact_match,0.5945499185873803,0.8731306962366019,True,11.975549042291357,True,9.450672659117906,0.6052135144643002,14.404524751754105,2.014220954019242,1.1975549042291358,0.9450672659117906,0.1975549042291358,0.05493273408820942,6.030049856417555,1.975549042291357,8.024450957708643
