Repository: milumilelu/physics-guided-mamba2

# Physics-Guided Mamba-2：超快激光烧蚀形貌预测

面向氧化锆（ZrO₂）超快激光多脉冲烧蚀的**部分可观测条件下跨尺度物理引导隐状态动力学建模**课题。

核心科学问题：在只能观测到「单线/槽压缩观测量」的条件下，用隐状态动力学模型刻画**历史材料状态 $Z_n$** 的选择性演化，从而由脉冲历史预测烧蚀形貌。

$$
\text{真实脉冲历史} \rightarrow (H_n, Z_n) \rightarrow \text{材料去除状态门控} \rightarrow H_{n+1} \rightarrow \text{单线/槽压缩观测}
$$

---

## 1. 仓库结构

```
physics-guided Mamba-2/
├── extract_zro2_single_line.py        # ★ 主流水线：CAG 解码 → 几何提取 → 特征表
├── depth_mechanism_transition_virtual_data_v2.py   # 机理递推 + 虚拟数据增强（含 .patch）
├── compare_raw_vs_repaired.py         # 圆锥伪影修复对观测算子 Y=[W_line, D_line] 的影响
├── inventory_cone_repair.py           # 15 个 pilot 组的圆锥修复盘点与质检
├── preview_cag_group.py               # 单组 CAG 预览（高度图 + 斜视点云，自包含）
├── render_cag_group1_raw.py           # 原始未修正高度场渲染，用于对照
├── validate_conical_preprocess_group1.py  # 第 1 组修复前/后诊断
├── probe_cag.py                       # CAG/ZIP 结构探测小工具
│
├── 氧化锆/                             # 原始测量数据（3.2 GB，已被 .gitignore 排除）
│   ├── 60Pass组.cag       2.3 GB
│   ├── 20组.cag           756 MB
│   ├── 120组直线.cag      147 MB      # pilot 实验使用
│   ├── 72组单脉冲直线.cag  86 MB
│   └── *_design.csv                   # 实验设计表（DOE）
│
├── outputs/                            # 实验产物（PNG 已忽略，只跟踪 CSV/JSON/MD）
│   ├── zro2_single_line_pilot/                    # ★ 主结果：原始口径
│   ├── zro2_single_line_pilot_cone_repaired/      # 圆锥修复后
│   ├── zro2_single_line_pilot_cut_only_stable_region/  # 切廊稳定区
│   ├── group001_cut_only_stable_region/
│   ├── cone_repair_impact/             # 修复 vs 未修复的量化对比
│   ├── cone_repair_inventory/          # 290 个圆锥伪影的逐个体检表
│   ├── cag_preview/ 与 cag_raw_verification/      # 解码正确性验证
│
├── CODEX_机理事件虚拟数据增强_实验说明.md   # E1/E2/E5 机理事件增强的对照实验设计
├── pasted.txt                          # 论文主线收敛笔记（部分可观测 + 隐状态动力学）
└── 超快激光多脉冲烧蚀形貌预测_专利技术交底书_V3_微观宏观耦合版 (1).docx
```

## 2. 技术链路

KEYENCE 显微镜的 `.cag` 本质是一个 ZIP 容器，内部按 `Path/<组号>/...` 组织，高度数据以 VK4 二进制段存储。

```
.cag (ZIP)
  └─ 解码 VK4 头部偏移表 → 定位 height 段 → uint32 高度阵列 → reshape (1024×64)
       ↓
  非对称稳健参考平面拟合（plane_negative_clip_sigma=2.5 / positive=4.0，迭代 12 次）
       ↓
  圆锥缺失伪影修复 repair_conical_dropouts（共聚焦在高陡壁处的典型失效）
       ↓
  阈值分割（threshold_k=4.0）→ 连通域 → 连续线 / 离散坑判定
       ↓
  中心 70% 区域取剖面 → 输出 Y_line = [W_line, D_line] 及 40+ 个 QC 字段
```

关键中间量：`fluence`、`threshold`、`margin = log(fluence/threshold)`、`inc`、`z`、`total_defocus`、pass 级去除增量、累计深度、`core5` 物理代理特征。

## 3. 运行方式

主流水线（默认跑 15 组 pilot：13/19/33/34/43/44/48/51/60/68/94/95/101/104/116）：

```bash
python extract_zro2_single_line.py \
    --cag       "氧化锆/120组直线.cag" \
    --design    "氧化锆/氧化锆_line_design.csv" \
    --output-dir outputs/zro2_single_line_pilot \
    --groups pilot --pilot-count 15
```

依赖：`numpy`、`pandas`、`pillow`、`matplotlib`。

> **注意**：`render_cag_group1_raw.py`、`validate_conical_preprocess_group1.py`、`probe_cag.py` 中硬编码了历史绝对路径
> （如 `C:\Users\RZF\Desktop\专利\...`、`F:\20260528-xgd\...`），在当前目录下无法直接运行。
> 建议后续改为 `argparse` 参数或读取统一的 `config.toml`。

## 4. 版本控制约定

| 内容 | 策略 | 原因 |
|---|---|---|
| `.cag` / `.vk4` 原始数据 | **不跟踪**（`.gitignore`） | 3.2 GB 不可变采集数据，留在本地/移动硬盘 |
| `outputs/**/*.png` | **不跟踪** | 54 张、6.7 MB，脚本可确定性重建 |
| `outputs/**/*.csv`、`.json`、`.md` | **跟踪** | 可复核的关键数值结果与质检记录 |
| `*.docx` 专利交底书 | 跟踪 | 版本需留痕 |
| `.workbuddy-ai/` | 不跟踪 | 工具目录，仅本地使用 |

若确需保留某张诊断图，用 `git add -f <路径>` 强制加入。

## 5. 当前进展

- [x] CAG 容器解码与 VK4 高度标定还原（已通过 `cag_raw_verification` 交叉验证）
- [x] 圆锥缺失伪影检测与修复（15 组共修复 290 个锥、48,256 像素，残余强缺陷 0 处）
- [x] 单线几何提取 pilot，输出 `W_line / D_line` 及完整 QC 字段
- [x] 量化修复对观测算子的偏差影响（`outputs/cone_repair_impact`）
- [ ] 机理事件（E1/E2/E5）虚拟数据增强的严格对照实验（设计见 `CODEX_机理事件虚拟数据增强_实验说明.md`）
- [ ] Physics-guided Mamba-2 主体模型

File: outputs/task_state_v1/20260906T111139Z_E00_a1a1c9a8_533009c_501f84/frozen_targets.csv (part 1 of 3)
dataset_index,session_id,measurement_id,sample_id,shared_height_source_id,roi_within_measurement,session_role,design_group,processing_order,x_position_um,y_position_um,compressor_steps,pulse_duration_fs,pulse_duration_calibration_id,pulse_duration_calibration_version,frequency_kHz,hatch_spacing_um,pass_count,velocity_mm_s,valid_fraction,repair_fraction,median_depth_um,residual_Sq_um,plane_rmse_um,plane_status,measured_power_W,nominal_software_power_W,power_measurement_source,power_measurement_version,constant_power_assumption,pulse_energy_proxy_uJ,scan_spacing_um,areal_pulse_density_per_mm2,areal_dose_proxy_J_per_mm2,quad_key,base_condition_group,cv_process_group,phase1_global_loco_rank,phase1_global_loco_angle_deg,D,A_med,ilr_z1,ilr_z2,ilr_z3,ilr_z4,A2_8_16,entropy_8_16,A2_16_32,entropy_16_32
0,zro2_120_formal,1,1,zro2_120_formal:m001,single,formal,,1,-3300.0,16400.0,36140,500,compressor_steps_to_fs_v1,现有数据基础说明_v2.md-§8,2,2.0,4,11,1.0,0.0,13.5066,0.5699,0.2188877772242756,PASS,5.3333,10.0,experiment_background_v2_s11_no_independent_record,PENDING_REGISTRATION,True,2666.65,5.5,363636.3636363637,969.6909090909091,500:2:2:11,F1,FQ:500:2:2:11|N4,90,0.0293428329449272,13.506645679473877,0.5698619732077966,-1.7610573920420678,-0.1063306799927708,-1.1676937470966031,-1.6028149867022117,0.036720770646403,0.9336741740150308,0.1486436842591643,0.7615871772849784
1,zro2_120_formal,2,2,zro2_120_formal:m002,single,formal,,2,-3300.0,15800.0,36140,500,compressor_steps_to_fs_v1,现有数据基础说明_v2.md-§8,2,4.0,5,9,1.0,0.0,8.6371,0.2474,0.2893086040778375,PASS,5.3333,10.0,experiment_background_v2_s11_no_independent_record,PENDING_REGISTRATION,True,2666.65,4.5,277777.7777777777,740.7361111111111,500:2:4:9,F2,FQ:500:2:4:9|N5,107,0.0210305925046756,8.637125968933105,0.2474479139721646,0.60038467479991,-0.0692891450335584,0.3096498898541371,-0.5584016556074597,0.1961232572137329,0.9344989266450388,0.5246453649519288,0.727685109468313
2,zro2_120_formal,3,3,zro2_120_formal:m003,single,formal,,3,-3300.0,15200.0,36140,500,compressor_steps_to_fs_v1,现有数据基础说明_v2.md-§8,2,6.0,3,7,1.0,0.0,3.897,0.2425,0.2561944868863207,PASS,5.3333,10.0,experiment_background_v2_s11_no_independent_record,PENDING_REGISTRATION,True,2666.65,3.5,142857.14285714287,380.9500000000001,500:2:6:7,F3,FQ:500:2:6:7|N3,111,0.0184950120544432,3.8969749212265015,0.24253570528548113,1.104998029787216,0.5182216181845284,0.1477383344852232,-0.5817022439876405,0.2995539380411224,0.9205390814978176,0.361811398758138,0.754089683483039
3,zro2_120_formal,4,4,zro2_120_formal:m004,single,formal,,4,-3300.0,14600.0,36140,500,compressor_steps_to_fs_v1,现有数据基础说明_v2.md-§8,2,8.0,3,9,1.0,0.0,2.162,0.351,0.2399722506936449,PASS,5.3333,10.0,experiment_background_v2_s11_no_independent_record,PENDING_REGISTRATION,True,2666.65,4.5,83333.33333333333,222.22083333333336,500:2:8:9,F4,FQ:500:2:8:9|N3,127,0.0104844267409639,2.1620235443115234,0.350995647916628,2.082066241546125,-0.8615461618228943,0.486730613360869,-0.6259762723856899,0.6848565322463434,0.4779772055305059,0.2077240425452045,0.7395107891662104
4,zro2_120_formal,5,5,zro2_120_formal:m005,single,formal,,5,-3300.0,14000.0,36140,500,compressor_steps_to_fs_v1,现有数据基础说明_v2.md-§8,2,8.0,5,7,1.0,0.0,4.774,0.3828,0.2280783902500088,PASS,5.3333,10.0,experiment_background_v2_s11_no_independent_record,PENDING_REGISTRATION,True,2666.65,3.5,178571.42857142858,476.1875,500:2:8:7,F5,FQ:500:2:8:7|N5,155,0.0020245709653536,4.774026870727539,0.38283747743170576,1.710265031614994,-0.7349798880860732,-0.4504875561505053,-0.7651652276805724,0.7663973995223651,0.4797589507759083,0.147218986300505,0.7552230570593308
5,zro2_120_formal,6,6,zro2_120_formal:m006,single,formal,,6,-3300.0,13400.0,36140,500,compressor_steps_to_fs_v1,现有数据基础说明_v2.md-§8,2,10.0,2,7,1.0,0.0,0.7912,0.7215,0.1991742301428834,PASS,5.3333,10.0,experiment_background_v2_s11_no_independent_record,PENDING_REGISTRATION,True,2666.65,3.5,57142.857142857145,152.38,500:2:10:7,F6,FQ:500:2:10:7|N2,122,0.0129018584426245,0.7911836206912994,0.7214708222399228,3.691202884258958,-1.940805301438366,0.9850647038769604,-0.3372768585977879,0.9554864475023206,0.2977525663111084,0.4481311003001749,0.7113792641333744
6,zro2_120_formal,7,7,zro2_120_formal:m007,single,formal,,7,-3300.0,12800.0,36140,500,compressor_steps_to_fs_v1,现有数据基础说明_v2.md-§8,2,10.0,5,5,1.0,0.0,6.1178,0.8692,0.2317433984458325,PASS,5.3333,10.0,experiment_background_v2_s11_no_independent_record,PENDING_REGISTRATION,True,2666.65,2.5,200000.0,533.33,500:2:10:5,F7,FQ:500:2:10:5|N5,96,0.0247437840828345,6.117770195007324,0.8691893010855851,3.374157047922897,-1.94356293461084,1.496880423547838,0.9822989686850746,0.9570384606388984,0.3059312830097316,0.3293498199520948,0.745539132652249
7,zro2_120_formal,8,8,zro2_120_formal:m008,single,formal,,8,-3300.0,12200.0,36140,500,compressor_steps_to_fs_v1,现有数据基础说明_v2.md-§8,2,10.0,5,11,1.0,0.0,2.6327,1.0928,0.2022893945375132,PASS,5.3333,10.0,experiment_background_v2_s11_no_independent_record,PENDING_REGISTRATION,True,2666.65,5.5,90909.09090909093,242.4227272727273,500:2:10:11,F8,FQ:500:2:10:11|N5,108,0.0201481013634957,2.632662534713745,1.092760064340996,2.220398628073535,-1.6695954016433885,0.4741676302328777,-0.5873939855573871,0.9327131526105767,0.3347323640142271,0.0783170598249197,0.8154817845247797
8,zro2_120_formal,9,9,zro2_120_formal:m009,single,formal,,9,-3300.0,11600.0,36140,500,compressor_steps_to_fs_v1,现有数据基础说明_v2.md-§8,10,2.0,4,3,1.0,0.0,57.0338,0.34,0.2713436573814032,PASS,5.3333,10.0,experiment_background_v2_s11_no_independent_record,PENDING_REGISTRATION,True,533.33,0.3,6666666.666666667,3555.5333333333333,500:10:2:3,F9,FQ:500:10:2:3|N4,133,0.0089012432918744,57.03376770019531,0.3400339414728189,1.7535050180301313,-0.1112001611651448,1.1746405611180333,0.6565829832575614,0.2122197834193548,0.9505772661012044,0.1574855126624743,0.8371790564841007
9,zro2_120_formal,10,10,zro2_120_formal:m010,single,formal,,10,-3300.0,11000.0,36140,500,compressor_steps_to_fs_v1,现有数据基础说明_v2.md-§8,10,4.0,1,3,1.0,0.0,3.669,0.8399,0.2093315666446699,PASS,5.3333,10.0,experiment_background_v2_s11_no_independent_record,PENDING_REGISTRATION,True,533.33,0.3,833333.3333333334,444.44166666666666,500:10:4:3,F10,FQ:500:10:4:3|N1,112,0.0184377251101652,3.669000267982483,0.839902858973966,0.7037059434647862,-0.7833634154851993,0.9997244150802572,0.2369431581090661,0.4145163931252033,0.866742743252832,0.4175047821927171,0.7623947258572057
10,zro2_120_formal,11,11,zro2_120_formal:m011,single,formal,,11,-3300.0,10400.0,36140,500,compressor_steps_to_fs_v1,现有数据基础说明_v2.md-§8,10,6.0,4,3,1.0,0.0066015625,46.2398,2.2115,0.2143737188396115,PASS,5.3333,10.0,experiment_background_v2_s11_no_independent_record,PENDING_REGISTRATION,True,533.33,0.3,2222222.222222222,1185.177777777778,500:10:6:3,F11,FQ:500:10:6:3|N4,54,0.0881687025231637,46.23984718322754,2.2115242724700535,-1.0693823617288014,-0.4791575463955627,-0.7846029821962841,0.659679389227135,0.4833962749584012,0.8710710101023688,0.5169843612886968,0.6522315112686391
11,zro2_120_formal,12,12,zro2_120_formal:m012,single,formal,,12,-3300.0,9800.0,36140,500,compressor_steps_to_fs_v1,现有数据基础说明_v2.md-§8,10,8.0,4,11,1.0,0.0,17.7364,0.7303,0.2242805796720924,PASS,5.3333,10.0,experiment_background_v2_s11_no_independent_record,PENDING_REGISTRATION,True,533.33,1.1,454545.4545454545,242.4227272727273,500:10:8:11,F12,FQ:500:10:8:11|N4,78,0.0363382800183226,17.736404418945312,0.730294028634613,-0.6477430447006477,-1.0402091290257125,-1.1914683288795629,-1.847647895474752,0.814635835404978,0.4137629142447426,0.3546470817431268,0.6910102390670603
12,zro2_120_formal,13,13,zro2_120_formal:m013,single,formal,,13,-3300.0,9200.0,36140,500,compressor_steps_to_fs_v1,现有数据基础说明_v2.md-§8,10,8.0,5,7,1.0,0.000546875,30.7015,1.189,0.2345113577783851,PASS,5.3333,10.0,experiment_background_v2_s11_no_independent_record,PENDING_REGISTRATION,True,533.33,0.7,892857.1428571428,476.1875,500:10:8:7,F13,FQ:500:10:8:7|N5,117,0.0169157404821408,30.701452255249023,1.188968102091062,-0.4550582648679613,-0.4873426315596991,0.6869775363330244,0.6925344746327072,0.5767620748559564,0.8460415028747486,0.4679651508591732,0.7682458269695638
13,zro2_120_formal,14,14,zro2_120_formal:m014,single,formal,,14,-3300.0,8600.0,36140,500,compressor_steps_to_fs_v1,现有数据基础说明_v2.md-§8,10,10.0,2,9,1.0,0.0,7.0837,1.3309,0.3166453639961955,PASS,5.3333,10.0,experiment_background_v2_s11_no_independent_record,PENDING_REGISTRATION,True,533.33,0.9,222222.22222222225,118.51777777777778,500:10:10:9,F14,FQ:500:10:10:9|N2,142,0.0073419636179192,7.083702087402344,1.3308509546385214,3.0600869399523143,-1.614473056844414,0.7468216377069951,-0.0535991796497234,0.9553992553647612,0.3072768389189138,0.3476069154858398,0.756633739150059
14,zro2_120_formal,15,15,zro2_120_formal:m015,single,formal,,15,-3300.0,8000.0,36140,500,compressor_steps_to_fs_v1,现有数据基础说明_v2.md-§8,50,8.0,1,7,1.0,0.0,6.0985,1.6924,0.2421730049755652,PASS,5.3333,10.0,experiment_background_v2_s11_no_independent_record,PENDING_REGISTRATION,True,106.666,0.14,892857.1428571428,95.2375,500:50:8:7,F15,FQ:500:50:8:7|N1,26,0.3524597714449039,6.098482370376587,1.69238254747746,-0.566078143110154,-0.7364016366033703,0.3970158696094973,-0.502038541508528,0.1174318430190041,0.8807898326788057,0.2150842800685299,0.7337771820648412
15,zro2_120_formal,16,16,zro2_120_formal:m016,single,formal,,16,-3300.0,7400.0,36140,500,compressor_steps_to_fs_v1,现有数据基础说明_v2.md-§8,50,8.0,4,11,1.0,0.0,46.0401,0.6027,0.2159776237265324,PASS,5.3333,10.0,experiment_background_v2_s11_no_independent_record,PENDING_REGISTRATION,True,106.666,0.22,2272727.272727273,242.4227272727273,500:50:8:11,F16,FQ:500:50:8:11|N4,72,0.0482519992231047,46.040103912353516,0.6026683783055695,-0.4460481891914988,-0.3389628473394496,-0.2319472687064604,-1.7498312827476878,0.3098334398959712,0.8899661466723884,0.338270343883057,0.6776020995416395
16,zro2_120_formal,17,17,zro2_120_formal:m017,single,formal,,17,-3300.0,6800.0,36140,500,compressor_steps_to_fs_v1,现有数据基础说明_v2.md-§8,100,2.0,2,3,1.0,0.0,54.5754,1.928,0.2287132441825644,PASS,5.3333,10.0,experiment_background_v2_s11_no_independent_record,PENDING_REGISTRATION,True,53.333,0.03,33333333.33333333,1777.7666666666669,500:100:2:3,F17,FQ:500:100:2:3|N2,45,0.1273724032407027,54.575416564941406,1.9279678704881542,0.503819970047946,-0.7097346951888869,1.1144419487077708,1.83118975872116,0.6126238653005717,0.822723822343662,0.651110652809587,0.6844924109616968
17,zro2_120_formal,18,18,zro2_120_formal:m018,single,formal,,18,-3300.0,6200.0,36140,500,compressor_steps_to_fs_v1,现有数据基础说明_v2.md-§8,100,4.0,1,9,1.0,0.0,5.3911,0.8637,0.1926528012095498,PASS,5.3333,10.0,experiment_background_v2_s11_no_independent_record,PENDING_REGISTRATION,True,53.333,0.09,2777777.777777778,148.14722222222224,500:100:4:9,F18,FQ:500:100:4:9|N1,110,0.0195919286842592,5.391144275665283,0.8637443696690362,-0.0882961142728812,-0.724579808766412,0.5637714881817464,0.1362723081173578,0.1832275618522172,0.8920781841784104,0.433580975657529,0.7395207141202675
18,zro2_120_formal,19,19,zro2_120_formal:m019,single,formal,,19,-3300.0,5600.0,36140,500,compressor_steps_to_fs_v1,现有数据基础说明_v2.md-§8,100,4.0,1,11,1.0,0.0,6.0179,0.7175,0.2153976920165637,PASS,5.3333,10.0,experiment_background_v2_s11_no_independent_record,PENDING_REGISTRATION,True,53.333,0.11,2272727.272727273,121.21136363636364,500:100:4:11,F19,FQ:500:100:4:11|N1,115,0.017448762447515,6.017935276031494,0.7175478934782686,0.2176716475603831,-0.716092802014121,0.6033054324478799,-0.1522369643845645,0.1760543368890682,0.914039619119674,0.5892694189486222,0.646810200340059
19,zro2_120_formal,20,20,zro2_120_formal:m020,single,formal,,20,-3300.0,5000.0,36140,500,compressor_steps_to_fs_v1,现有数据基础说明_v2.md-§8,100,4.0,5,3,1.0,0.018671875,63.1156,9.0641,0.3106539926611552,PASS,5.3333,10.0,experiment_background_v2_s11_no_independent_record,PENDING_REGISTRATION,True,53.333,0.03,41666666.66666666,2222.208333333333,500:100:4:3,F20,FQ:500:100:4:3|N5,4,12.712658142651984,63.11563491821289,9.064103038694258,-2.4535606470030067,-0.5077967197971742,-1.8037453384168265,-1.5364703840891316,0.2274017509359163,0.891137705691211,0.2080615031570482,0.7581119696813389
20,zro2_120_formal,21,21,zro2_120_formal:m021,single,formal,,21,-3300.0,4400.0,36140,500,compressor_steps_to_fs_v1,现有数据基础说明_v2.md-§8,100,6.0,3,3,1.0,0.0,56.6237,1.3446,0.2227565440271681,PASS,5.3333,10.0,experiment_background_v2_s11_no_independent_record,PENDING_REGISTRATION,True,53.333,0.03,16666666.666666666,888.8833333333334,500:100:6:3,F21,FQ:500:100:6:3|N3,43,0.1314382724160106,56.62374496459961,1.3445730667386213,-0.359555409747732,-0.9906309075698504,0.3283289710971924,-0.1002164328727455,0.4099374185918524,0.8939461590236412,0.1983989873042302,0.7621028849998367
21,zro2_120_formal,22,22,zro2_120_formal:m022,single,formal,,22,-3300.0,3800.0,36140,500,compressor_steps_to_fs_v1,现有数据基础说明_v2.md-§8,100,6.0,3,11,1.0,0.0,49.3129,1.3731,0.2049884893177623,PASS,5.3333,10.0,experiment_background_v2_s11_no_independent_record,PENDING_REGISTRATION,True,53.333,0.11,4545454.545454546,242.4227272727273,500:100:6:11,F22,FQ:500:100:6:11|N3,157,0.0007282569092748,49.31291389465332,1.3731381680370502,-1.0531226439110548,-1.3097834428333022,1.0358483854958105,0.9267653667963504,0.373194618850939,0.8586780666095858,0.2486748971603324,0.721855902884194
22,zro2_120_formal,23,23,zro2_120_formal:m023,single,formal,,23,-3300.0,3200.0,36140,500,compressor_steps_to_fs_v1,现有数据基础说明_v2.md-§8,200,8.0,4,3,1.0,0.0045703125,63.9191,6.5075,0.2172488832109467,PASS,5.3333,10.0,experiment_background_v2_s11_no_independent_record,PENDING_REGISTRATION,True,26.6665,0.015,33333333.33333333,888.8833333333333,500:200:8:3,F23,FQ:500:200:8:3|N4,8,4.636344558020923,63.91909408569336,6.507496998933839,-2.39758431593546,-0.3981082553476051,-0.2855280874889933,-0.0152315266573947,0.1987831093144119,0.9037557858154316,0.3928849468827335,0.6289821752321048
23,zro2_120_formal,24,24,zro2_120_formal:m024,single,formal,,24,-3300.0,2600.0,36140,500,compressor_steps_to_fs_v1,现有数据基础说明_v2.md-§8,200,10.0,5,11,1.0,0.005,65.0842,6.8297,0.2184241086730409,PASS,5.3333,10.0,experiment_background_v2_s11_no_independent_record,PENDING_REGISTRATION,True,26.6665,0.055,9090909.090909092,242.4227272727273,500:200:10:11,F24,FQ:500:200:10:11|N5,7,5.274674297422882,65.08415985107422,6.829685811027613,-3.149135069538872,-0.6126869008028044,-0.7815358044467487,-0.6504853139139679,0.3935202088388078,0.8812181089583156,0.4408371588310915,0.6579685134015888
24,zro2_120_formal,25,25,zro2_120_formal:m025,single,formal,,25,-3900.0,2600.0,43800,1000,compressor_steps_to_fs_v1,现有数据基础说明_v2.md-§8,2,2.0,3,7,1.0,0.000703125,16.0061,0.5573,0.2216450568394508,PASS,5.3333,10.0,experiment_background_v2_s11_no_independent_record,PENDING_REGISTRATION,True,2666.65,3.5,428571.4285714286,1142.85,1000:2:2:7,F25,FQ:1000:2:2:7|N3,75,0.041845803113869,16.00606060028076,0.5573334737748845,0.0955558902762105,-0.5464013923450972,-0.175007206814813,-1.2444890222034886,0.1397929970599265,0.9474204100320134,0.0152398666192048,0.8023681910317061
25,zro2_120_formal,26,26,zro2_120_formal:m026,single,formal,,26,-3900.0,3200.0,43800,1000,compressor_steps_to_fs_v1,现有数据基础说明_v2.md-§8,2,10.0,1,11,1.0,0.0,0.1715,0.2535,0.2064777301526381,PASS,5.3333,10.0,experiment_background_v2_s11_no_independent_record,PENDING_REGISTRATION,True,2666.65,5.5,18181.81818181818,48.484545454545454,1000:2:10:11,F26,FQ:1000:2:10:11|N1,149,0.005022374618387,0.17148056626319885,0.25353478961964515,1.5936867135270585,-0.5036461443379504,-0.1560359198444669,-1.185852515291271,0.6984861392748491,0.5816707058259681,0.2850047892925842,0.793422126501487
26,zro2_120_formal,27,27,zro2_120_formal:m027,single,formal,,27,-3900.0,3800.0,43800,1000,compressor_steps_to_fs_v1,现有数据基础说明_v2.md-§8,10,2.0,4,7,1.0,0.0025390625,48.2729,1.7548,0.2005819401178535,PASS,5.3333,10.0,experiment_background_v2_s11_no_independent_record,PENDING_REGISTRATION,True,533.33,0.7,2857142.8571428573,1523.8,1000:10:2:7,F27,FQ:1000:10:2:7|N4,60,0.0718763769337649,48.2729434967041,1.754813660966502,-0.8054025642022148,-0.6587406275693465,0.1674302473802088,-0.1423860204393112,0.3277592868738584,0.9225450729133732,0.3100982844034591,0.8200632454724791
27,zro2_120_formal,28,28,zro2_120_formal:m028,single,formal,,28,-3900.0,4400.0,43800,1000,compressor_steps_to_fs_v1,现有数据基础说明_v2.md-§8,10,4.0,1,9,1.0,0.0,9.989,0.3221,0.2102607814675598,PASS,5.3333,10.0,experiment_background_v2_s11_no_independent_record,PENDING_REGISTRATION,True,533.33,0.9,277777.7777777777,148.14722222222224,1000:10:4:9,F28,FQ:1000:10:4:9|N1,143,0.0072674111019691,9.989048480987549,0.32207122112315795,0.5180999427968471,-0.8482571589845281,-0.2447099531764281,-0.353784258747753,0.4289387730949569,0.7550180697432503,0.235452160216878,0.7939702951897054
28,zro2_120_formal,29,29,zro2_120_formal:m029,single,formal,,29,-3900.0,5000.0,43800,1000,compressor_steps_to_fs_v1,现有数据基础说明_v2.md-§8,10,4.0,4,7,1.0,0.0002734375,39.5635,0.5222,0.2381367823531738,PASS,5.3333,10.0,experiment_background_v2_s11_no_independent_record,PENDING_REGISTRATION,True,533.33,0.7,1428571.4285714286,761.9,1000:10:4:7,F29,FQ:1000:10:4:7|N4,99,0.0228807852553065,39.56353569030762,0.5222489243507809,-0.2516245196779825,-0.6824863239163869,0.7338116968139898,0.3999081358426423,0.3652046962555679,0.8950148339178446,0.0694701341304176,0.816862662363664
29,zro2_120_formal,30,30,zro2_120_formal:m030,single,formal,,30,-3900.0,5600.0,43800,1000,compressor_steps_to_fs_v1,现有数据基础说明_v2.md-§8,10,6.0,2,7,1.0,0.0,17.5765,0.3347,0.2025703016512185,PASS,5.3333,10.0,experiment_background_v2_s11_no_independent_record,PENDING_REGISTRATION,True,533.33,0.7,476190.4761904762,253.96666666666667,1000:10:6:7,F30,FQ:1000:10:6:7|N2,118,0.0151563184647022,17.576498985290527,0.3347003218409163,1.346765676238331,-0.5972960389338273,0.3929375472045308,0.3444010261431133,0.6757951785952275,0.6262326218701938,0.1850278687821788,0.8010541631674892
30,zro2_120_formal,31,31,zro2_120_formal:m031,single,formal,,31,-3900.0,6200.0,43800,1000,compressor_steps_to_fs_v1,现有数据基础说明_v2.md-§8,10,8.0,2,9,1.0,0.0,10.0665,0.5314,0.1909103953566175,PASS,5.3333,10.0,experiment_background_v2_s11_no_independent_record,PENDING_REGISTRATION,True,533.33,0.9,277777.7777777777,148.14722222222224,1000:10:8:9,F31,FQ:1000:10:8:9|N2,97,0.024030868946523,10.066497802734375,0.5314216325347324,1.6724032071369577,-0.2541646557020384,0.3290485027796266,-0.3603512909026506,0.8450779829639314,0.4270172017517478,0.5092059909120882,0.5865722267292373
31,zro2_120_formal,32,32,zro2_120_formal:m032,single,formal,,32,-3900.0,6800.0,43800,1000,compressor_steps_to_fs_v1,现有数据基础说明_v2.md-§8,50,4.0,2,3,1.0,0.0,48.3655,0.8646,0.2165499530815655,PASS,5.3333,10.0,experiment_background_v2_s11_no_independent_record,PENDING_REGISTRATION,True,106.666,0.06,8333333.333333333,888.8833333333333,1000:50:4:3,F32,FQ:1000:50:4:3|N2,123,0.0125989397689619,48.365509033203125,0.8646365340298404,0.671325216242773,-0.5635128269541649,0.3786603922831226,0.4820217500915544,0.6693348850193571,0.6370850221099261,0.1707024288595301,0.7899355667086515
32,zro2_120_formal,33,33,zro2_120_formal:m033,single,formal,,33,-3900.0,7400.0,43800,1000,compressor_steps_to_fs_v1,现有数据基础说明_v2.md-§8,50,4.0,5,11,1.0,0.0001171875,57.5403,0.8677,0.2243677764846512,PASS,5.3333,10.0,experiment_background_v2_s11_no_independent_record,PENDING_REGISTRATION,True,106.666,0.22,5681818.181818182,606.0568181818181,1000:50:4:11,F33,FQ:1000:50:4:11|N5,74,0.0447277806765388,57.54034423828125,0.8677372999169544,-0.565884284435331,-0.4825939650621932,0.7043186880738525,0.3166514747184754,0.1659664491631545,0.9111624434698078,0.0169189552719907,0.8127654769571924
33,zro2_120_formal,34,34,zro2_120_formal:m034,single,formal,,34,-3900.0,8000.0,43800,1000,compressor_steps_to_fs_v1,现有数据基础说明_v2.md-§8,50,6.0,3,3,1.0,0.0,55.1854,0.5843,0.2342651482029892,PASS,5.3333,10.0,experiment_background_v2_s11_no_independent_record,PENDING_REGISTRATION,True,106.666,0.06,8333333.333333333,888.8833333333334,1000:50:6:3,F34,FQ:1000:50:6:3|N3,91,0.0292645560759872,55.18541145324707,0.5843038896176586,-0.2612875819544632,-0.6896055104596677,-0.2579129074391673,-0.8547051457421744,0.4896822762180565,0.67606108777259,0.1165462314041232,0.780909761797037
34,zro2_120_formal,35,35,zro2_120_formal:m035,single,formal,,35,-3900.0,8600.0,43800,1000,compressor_steps_to_fs_v1,现有数据基础说明_v2.md-§8,50,8.0,1,11,1.0,0.0026953125,8.4134,3.0992,0.2212624052997015,PASS,5.3333,10.0,experiment_background_v2_s11_no_independent_record,PENDING_REGISTRATION,True,106.666,0.22,568181.8181818182,60.60568181818182,1000:50:8:11,F35,FQ:1000:50:8:11|N1,21,0.5299527137911163,8.413393497467041,3.099172881562403,-0.6089312302151604,-0.6933615459710779,0.3714167340515305,-0.7012319459233151,0.220501840489784,0.9150234131798276,0.2190096429830184,0.7246231596036397
35,zro2_120_formal,36,36,zro2_120_formal:m036,single,formal,,36,-3900.0,9200.0,43800,1000,compressor_steps_to_fs_v1,现有数据基础说明_v2.md-§8,50,8.0,5,5,1.0,0.004375,54.874,0.7648,0.2209980592650771,PASS,5.3333,10.0,experiment_background_v2_s11_no_independent_record,PENDING_REGISTRATION,True,106.666,0.1,6250000.0,666.6625,1000:50:8:5,F36,FQ:1000:50:8:5|N5,154,0.0020540399314646,54.87403869628906,0.7647949042328561,-0.7076697354766783,-1.0783592347505078,0.9847506410048814,0.2527778325560823,0.7921170240517623,0.6019932637175301,0.8968670410471332,0.3221197584802974
36,zro2_120_formal,37,37,zro2_120_formal:m037,single,formal,,37,-3900.0,9800.0,43800,1000,compressor_steps_to_fs_v1,现有数据基础说明_v2.md-§8,50,10.0,3,11,1.0,0.0,34.3416,1.8248,0.2089220938776249,PASS,5.3333,10.0,experiment_background_v2_s11_no_independent_record,PENDING_REGISTRATION,True,106.666,0.22,1363636.3636363635,145.45363636363638,1000:50:10:11,F37,FQ:1000:50:10:11|N3,61,0.0704862523667421,34.34164047241211,1.8248260249942883,-0.3818594044923049,-0.9537708285938596,0.673593622624693,-0.0845280426763687,0.7663044136600492,0.5643106638256186,0.7623542306298341,0.4474832098583916
37,zro2_120_formal,38,38,zro2_120_formal:m038,single,formal,,38,-3900.0,10400.0,43800,1000,compressor_steps_to_fs_v1,现有数据基础说明_v2.md-§8,100,2.0,2,9,1.0,0.0271484375,53.7011,12.5604,0.259871196973398,PASS,5.3333,10.0,experiment_background_v2_s11_no_independent_record,PENDING_REGISTRATION,True,53.333,0.09,11111111.111111112,592.588888888889,1000:100:2:9,F38,FQ:1000:100:2:9|N2,2,19.309217657981627,53.70109558105469,12.560357387242096,-2.194109791206686,-0.5734623435626787,-1.050369989961102,-0.1318673494537459,0.3403376777563502,0.8833305332666668,0.5787532916198199,0.6920311054713827
38,zro2_120_formal,39,39,zro2_120_formal:m039,single,formal,,39,-3900.0,11000.0,43800,1000,compressor_steps_to_fs_v1,现有数据基础说明_v2.md-§8,100,6.0,1,3,1.0,0.0,5.3225,1.0998,0.2572949539775783,PASS,5.3333,10.0,experiment_background_v2_s11_no_independent_record,PENDING_REGISTRATION,True,53.333,0.03,5555555.555555556,296.2944444444445,1000:100:6:3,F39,FQ:1000:100:6:3|N1,152,0.0028268497002161,5.322521686553955,1.0998376844810436,-0.4278035863335743,-0.3138663330272987,0.3252412428865761,0.2700657182746112,0.0787764532597981,0.939580309961386,0.2592370460594325,0.6865491045998381
39,zro2_120_formal,40,40,zro2_120_formal:m040,single,formal,,40,-3900.0,11600.0,43800,1000,compressor_steps_to_fs_v1,现有数据基础说明_v2.md-§8,100,6.0,5,5,1.0,0.0048046875,57.6547,2.0128,0.2409736771930815,PASS,5.3333,10.0,experiment_background_v2_s11_no_independent_record,PENDING_REGISTRATION,True,53.333,0.05,16666666.666666666,888.8833333333333,1000:100:6:5,F40,FQ:1000:100:6:5|N5,63,0.0673051045045312,57.65474891662598,2.01277322504111,-0.4067107780295143,-0.7634617416141279,0.9486121749255072,0.7763077458400466,0.3810750157115334,0.8785112407454292,0.2999349026199768,0.7581381975567303
40,zro2_120_formal,41,41,zro2_120_formal:m041,single,formal,,41,-3900.0,12200.0,43800,1000,compressor_steps_to_fs_v1,现有数据基础说明_v2.md-§8,100,8.0,5,3,1.0,0.0,56.2835,0.9623,0.247305883115448,PASS,5.3333,10.0,experiment_background_v2_s11_no_independent_record,PENDING_REGISTRATION,True,53.333,0.03,20833333.33333333,1111.1041666666667,1000:100:8:3,F41,FQ:1000:100:8:3|N5,68,0.0515078917639123,56.283456802368164,0.9623362754017651,-1.5929189804933472,-1.09790589185653,0.3497791055554897,-0.2638547176778891,0.5800957967821603,0.7334160088483925,0.7377146673949826,0.5164847591567187
41,zro2_120_formal,42,42,zro2_120_formal:m042,single,formal,,42,-3900.0,12800.0,43800,1000,compressor_steps_to_fs_v1,现有数据基础说明_v2.md-§8,100,10.0,3,9,1.0,0.0,39.7223,0.7597,0.2908954039551389,PASS,5.3333,10.0,experiment_background_v2_s11_no_independent_record,PENDING_REGISTRATION,True,53.333,0.09,3333333.333333333,177.77666666666667,1000:100:10:9,F42,FQ:1000:100:10:9|N3,158,0.0006824738852365,39.722333908081055,0.7597134590061623,0.3886341584462418,-1.3418725347276172,1.8073087436680892,-0.2005446487389897,0.9018776320703372,0.4304818644961302,0.8897412290399399,0.3466114596857421
42,zro2_120_formal,43,43,zro2_120_formal:m043,single,formal,,43,-3900.0,13400.0,43800,1000,compressor_steps_to_fs_v1,现有数据基础说明_v2.md-§8,100,10.0,5,11,1.0,0.001484375,48.9606,2.3629,0.2132874661381713,PASS,5.3333,10.0,experiment_background_v2_s11_no_independent_record,PENDING_REGISTRATION,True,53.333,0.11,4545454.545454546,242.4227272727273,1000:100:10:11,F43,FQ:1000:100:10:11|N5,28,0.3225079058017536,48.960649490356445,2.362876250095584,-1.6266155261554995,-0.545844995889834,0.6606186008838998,-0.4964495151831057,0.583344535910139,0.7033514574241619,0.6868187927596299,0.5082114189744553
43,zro2_120_formal,44,44,zro2_120_formal:m044,single,formal,,44,-3900.0,14000.0,43800,1000,compressor_steps_to_fs_v1,现有数据基础说明_v2.md-§8,200,6.0,3,5,1.0,0.006484375,52.191,4.8022,0.2150988441101245,PASS,5.3333,10.0,experiment_background_v2_s11_no_independent_record,PENDING_REGISTRATION,True,26.6665,0.025,20000000.0,533.33,1000:200:6:5,F44,FQ:1000:200:6:5|N3,12,2.1425362061980016,52.191043853759766,4.802227944160921,-1.7491680299232513,-0.4770787996558237,-0.0955493629050358,-0.4410045490222692,0.2781051908557878,0.883508005081446,0.3126656703017544,0.7537447790964441
44,zro2_120_formal,45,45,zro2_120_formal:m045,single,formal,,45,-3900.0,14600.0,43800,1000,compressor_steps_to_fs_v1,现有数据基础说明_v2.md-§8,200,6.0,3,7,1.0,0.0122265625,49.5979,5.7599,0.3886902858133605,PASS,5.3333,10.0,experiment_background_v2_s11_no_independent_record,PENDING_REGISTRATION,True,26.6665,0.035,14285714.285714284,380.9500000000001,1000:200:6:7,F45,FQ:1000:200:6:7|N3,6,7.697548926732254,49.597900390625,5.759937507256592,-2.025432338922837,-0.5127189343514595,-1.059806440270436,-0.5062884582332015,0.4969059601599218,0.8696355001505561,0.4745739121251881,0.7087827617408848
45,zro2_120_formal,46,46,zro2_120_formal:m046,single,formal,,46,-3900.0,15200.0,43800,1000,compressor_steps_to_fs_v1,现有数据基础说明_v2.md-§8,200,8.0,4,11,1.0,0.0,52.3175,0.6211,0.2361023778313117,PASS,5.3333,10.0,experiment_background_v2_s11_no_independent_record,PENDING_REGISTRATION,True,26.6665,0.055,9090909.090909092,242.4227272727273,1000:200:8:11,F46,FQ:1000:200:8:11|N4,81,0.0356526842394337,52.31752395629883,0.6210842194186695,-0.7938305166950957,-0.951083449308378,-0.21248130930241,-0.8751206866449143,0.3052190068929357,0.8767025281458419,0.4439343335562298,0.6187011076610365
46,zro2_120_formal,47,47,zro2_120_formal:m047,single,formal,,47,-3900.0,15800.0,43800,1000,compressor_steps_to_fs_v1,现有数据基础说明_v2.md-§8,200,10.0,3,9,1.0,0.0,45.2915,1.5158,0.24919145586372,PASS,5.3333,10.0,experiment_background_v2_s11_no_independent_record,PENDING_REGISTRATION,True,26.6665,0.045,6666666.666666667,177.77666666666667,1000:200:10:9,F47,FQ:1000:200:10:9|N3,32,0.2327889761627342,45.29147720336914,1.5157645732237823,-1.37516832439641,-0.9484079357164766,0.2274462226200135,-0.1018369853137851,0.6473069095335849,0.7581581917096019,0.493268619780433,0.7378031637605074
47,zro2_120_formal,48,48,zro2_120_formal:m048,single,formal,,48,-3900.0,16400.0,43800,1000,compressor_steps_to_fs_v1,现有数据基础说明_v2.md-§8,200,10.0,5,11,1.0,0.0,51.0696,0.7467,0.1995459243256026,PASS,5.3333,10.0,experiment_background_v2_s11_no_independent_record,PENDING_REGISTRATION,True,26.6665,0.055,9090909.090909092,242.4227272727273,1000:200:10:11,F48,FQ:1000:200:10:11|N5,89,0.0296975155609473,51.06957817077637,0.7467460731843392,-0.3162145174143778,-0.9045281687227568,0.2352715764166719,-0.74447638910246,0.513788694775703,0.7167726768323542,0.4092674584581021,0.7244313446243151
48,zro2_120_formal,49,49,zro2_120_formal:m049,single,formal,,49,-4500.0,16400.0,58400,2000,compressor_steps_to_fs_v1,现有数据基础说明_v2.md-§8,2,6.0,2,9,1.0,0.0,1.8695,0.2192,0.1992755339040335,PASS,5.3333,10.0,experiment_background_v2_s11_no_independent_record,PENDING_REGISTRATION,True,2666.65,4.5,74074.07407407407,197.5296296296296,2000:2:6:9,F49,FQ:2000:2:6:9|N2,116,0.0171521730763174,1.8694689869880676,0.2192179934995302,1.8329610663971383,0.3640795136307608,1.153553242384084,0.4276189220614357,0.1439422060414616,0.920817709025902,0.2898229493468187,0.7902027510447331
49,zro2_120_formal,50,50,zro2_120_formal:m050,single,formal,,50,-4500.0,15800.0,58400,2000,compressor_steps_to_fs_v1,现有数据基础说明_v2.md-§8,2,6.0,2,9,1.0,0.0,1.8423,0.2199,0.1949705660612079,PASS,5.3333,10.0,experiment_background_v2_s11_no_independent_record,PENDING_REGISTRATION,True,2666.65,4.5,74074.07407407407,197.5296296296296,2000:2:6:9,F50,FQ:2000:2:6:9|N2,138,0.0086745342838566,1.8423005938529968,0.219865856744249,1.3394555938766302,0.4084297996084903,0.6582155212294217,-0.3515721834181133,0.1529213376419045,0.8931434690263835,0.1479790108423887,0.7695591858491803
50,zro2_120_formal,51,51,zro2_120_formal:m051,single,formal,,51,-4500.0,15200.0,58400,2000,compressor_steps_to_fs_v1,现有数据基础说明_v2.md-§8,2,10.0,3,9,1.0,0.0,1.7472,0.86,0.2150656169829516,PASS,5.3333,10.0,experiment_background_v2_s11_no_independent_record,PENDING_REGISTRATION,True,2666.65,4.5,66666.66666666667,177.77666666666667,2000:2:10:9,F51,FQ:2000:2:10:9|N3,145,0.0059627089385344,1.7471812963485718,0.8600324569718569,3.878930932777051,-1.7718920514165597,0.9967898528898896,-0.0635569546271787,0.968531796740373,0.2884001251722402,0.539042527369383,0.6466076748899541
51,zro2_120_formal,52,52,zro2_120_formal:m052,single,formal,,52,-4500.0,14600.0,58400,2000,compressor_steps_to_fs_v1,现有数据基础说明_v2.md-§8,10,2.0,2,5,1.0,0.0,32.7444,1.2357,0.2394926663010758,PASS,5.3333,10.0,experiment_background_v2_s11_no_independent_record,PENDING_REGISTRATION,True,533.33,0.5,2000000.0,1066.66,2000:10:2:5,F52,FQ:2000:10:2:5|N2,27,0.3373907882243014,32.744380950927734,1.2356609171223523,-2.014264137660998,-0.7375842381192994,-1.3279095498032416,-1.8953547595904563,0.12792012603282,0.9174741956782942,0.0459040052338005,0.7735511162635024
52,zro2_120_formal,53,53,zro2_120_formal:m053,single,formal,,53,-4500.0,14000.0,58400,2000,compressor_steps_to_fs_v1,现有数据基础说明_v2.md-§8,10,2.0,2,9,1.0,0.0,29.1019,0.4348,0.2355851483962465,PASS,5.3333,10.0,experiment_background_v2_s11_no_independent_record,PENDING_REGISTRATION,True,533.33,0.9,1111111.111111111,592.588888888889,2000:10:2:9,F53,FQ:2000:10:2:9|N2,153,0.002736186430631,29.101886749267578,0.4348008332600109,-0.6462180806241604,-0.4788069946524049,-0.414290804004057,-0.7727939042093109,0.0120799449422375,0.9454630740160777,0.2872276808943957,0.7192293712813347
53,zro2_120_formal,54,54,zro2_120_formal:m054,single,formal,,54,-4500.0,13400.0,58400,2000,compressor_steps_to_fs_v1,现有数据基础说明_v2.md-§8,10,2.0,3,5,1.0,0.00015625,41.7621,1.1116,0.2373901256280291,PASS,5.3333,10.0,experiment_background_v2_s11_no_independent_record,PENDING_REGISTRATION,True,533.33,0.5,3000000.0,1599.9900000000002,2000:10:2:5,F54,FQ:2000:10:2:5|N3,41,0.1348831708147492,41.76206398010254,1.111610184036637,0.083833216034452,-0.7207427361215213,0.4868976702422813,-1.4875556741008025,0.1494548018772401,0.9549473698303074,0.091567559063371,0.8422196659756336
54,zro2_120_formal,55,55,zro2_120_formal:m055,single,formal,,55,-4500.0,12800.0,58400,2000,compressor_steps_to_fs_v1,现有数据基础说明_v2.md-§8,10,10.0,4,5,1.0,0.0,26.5716,0.5474,0.3223332612364289,PASS,5.3333,10.0,experiment_background_v2_s11_no_independent_record,PENDING_REGISTRATION,True,533.33,0.5,800000.0,426.664,2000:10:10:5,F55,FQ:2000:10:10:5|N4,109,0.0196586101053017,26.571630477905273,0.5473737525060142,0.5535428100215428,-1.861872604120544,1.1403946543962211,0.3106832658125398,0.9009628591577852,0.3680154583415413,0.8819439265377215,0.39191464363976
55,zro2_120_formal,56,56,zro2_120_formal:m056,single,formal,,56,-4500.0,12200.0,58400,2000,compressor_steps_to_fs_v1,现有数据基础说明_v2.md-§8,50,4.0,2,5,1.0,0.0,41.6434,0.4493,0.3884200710211952,PASS,5.3333,10.0,experiment_background_v2_s11_no_independent_record,PENDING_REGISTRATION,True,106.666,0.1,5000000.0,533.33,2000:50:4:5,F56,FQ:2000:50:4:5|N2,85,0.0322889399564692,41.64340782165527,0.44929992649134737,0.7604143380755409,-0.2565916575489391,0.6841319893566811,0.2236892485773427,0.1144279319118449,0.8985446402962041,0.2939802385363016,0.80812309804843
56,zro2_120_formal,57,57,zro2_120_formal:m057,single,formal,,57,-4500.0,11600.0,58400,2000,compressor_steps_to_fs_v1,现有数据基础说明_v2.md-§8,50,4.0,3,9,1.0,0.0,44.8735,0.3081,0.9223775229990204,PASS,5.3333,10.0,experiment_background_v2_s11_no_independent_record,PENDING_REGISTRATION,True,106.666,0.18,4166666.6666666665,444.4416666666667,2000:50:4:9,F57,FQ:2000:50:4:9|N3,146,0.0050908543060902,44.87353515625,0.3080518234339486,0.0320696803558306,-0.5765887886428088,-0.2665327142861741,-0.422471372069802,0.1551199380862315,0.9227907409452876,0.5268690540579305,0.7380165049876826
57,zro2_120_formal,58,58,zro2_120_formal:m058,single,formal,,58,-4500.0,11000.0,58400,2000,compressor_steps_to_fs_v1,现有数据基础说明_v2.md-§8,50,6.0,3,9,1.0,0.008828125,43.4805,4.0055,0.2018516802644489,PASS,5.3333,10.0,experiment_background_v2_s11_no_independent_record,PENDING_REGISTRATION,True,106.666,0.18,2777777.777777778,296.2944444444445,2000:50:6:9,F58,FQ:2000:50:6:9|N3,11,2.175646135370528,43.48048782348633,4.005460126965916,-2.510602975689851,-0.1819203273929274,-0.4714822668481778,-0.1775335479613775,0.3894175170945714,0.8879316836979431,0.2893435929323371,0.7944286557139628
58,zro2_120_formal,59,59,zro2_120_formal:m059,single,formal,,59,-4500.0,10400.0,58400,2000,compressor_steps_to_fs_v1,现有数据基础说明_v2.md-§8,50,6.0,4,3,1.0,0.0171484375,53.0235,3.0752,0.2168116630460932,PASS,5.3333,10.0,experiment_background_v2_s11_no_independent_record,PENDING_REGISTRATION,True,106.666,0.06,11111111.111111112,1185.177777777778,2000:50:6:3,F59,FQ:2000:50:6:3|N4,20,0.5410256429762867,53.0235481262207,3.0752479787831546,-1.2525452791845637,-0.6827876483292161,-0.408831402621497,-0.1719937561914991,0.4585070295278349,0.8800731858272365,0.3810101644270543,0.7759996383008811
59,zro2_120_formal,60,60,zro2_120_formal:m060,single,formal,,60,-4500.0,9800.0,58400,2000,compressor_steps_to_fs_v1,现有数据基础说明_v2.md-§8,50,10.0,1,5,1.0,0.0,1.3027,1.2604,0.2085582937734683,PASS,5.3333,10.0,experiment_background_v2_s11_no_independent_record,PENDING_REGISTRATION,True,106.666,0.1,1000000.0,106.666,2000:50:10:5,F60,FQ:2000:50:10:5|N1,39,0.1419616593976832,1.302653431892395,1.2603542249828787,1.454007358354324,-0.9534942134250162,0.5887385532347958,0.196217849970308,0.7762643093733309,0.5975008214928869,0.2275244836992712,0.7197529019118301
60,zro2_120_formal,61,61,zro2_120_formal:m061,single,formal,,61,-4500.0,9200.0,58400,2000,compressor_steps_to_fs_v1,现有数据基础说明_v2.md-§8,100,4.0,2,11,1.0,0.0028125,46.7247,3.1962,0.2543780531078886,PASS,5.3333,10.0,experiment_background_v2_s11_no_independent_record,PENDING_REGISTRATION,True,53.333,0.11,4545454.545454546,242.4227272727273,2000:100:4:11,F61,FQ:2000:100:4:11|N2,14,1.4574193946709295,46.7247428894043,3.1961779063795595,-1.6397884756590018,-0.416880498199005,-1.0615927163867105,-0.5201323295491401,0.404614653604061,0.8190005258447024,0.375097947691318,0.722103013650546
61,zro2_120_formal,62,62,zro2_120_formal:m062,single,formal,,62,-4500.0,8600.0,58400,2000,compressor_steps_to_fs_v1,现有数据基础说明_v2.md-§8,100,4.0,5,9,1.0,0.0026953125,60.3441,1.7943,0.2003668176758904,PASS,5.3333,10.0,experiment_background_v2_s11_no_independent_record,PENDING_REGISTRATION,True,53.333,0.09,13888888.888888888,740.7361111111111,2000:100:4:9,F62,FQ:2000:100:4:9|N5,40,0.1399936989252821,60.34411811828613,1.7942620054480625,-0.6120549307802876,-0.4063059961695129,0.3720294452348504,0.0214229660694271,0.1221562900130918,0.90456627382475,0.2437834131073016,0.7666870253582571
62,zro2_120_formal,63,63,zro2_120_formal:m063,single,formal,,63,-4500.0,8000.0,58400,2000,compressor_steps_to_fs_v1,现有数据基础说明_v2.md-§8,100,6.0,4,5,1.0,0.0005078125,58.8036,2.4031,0.2306759311527162,PASS,5.3333,10.0,experiment_background_v2_s11_no_independent_record,PENDING_REGISTRATION,True,53.333,0.05,13333333.333333334,711.1066666666667,2000:100:6:5,F63,FQ:2000:100:6:5|N4,29,0.2655826461831945,58.803592681884766,2.4030528988995203,-0.9582178263866896,-0.75977731626625,-0.0953618111413445,0.2096695450510362,0.2253194845984911,0.8917024906394125,0.1662166306532206,0.7569858458367006
63,zro2_120_formal,64,64,zro2_120_formal:m064,single,formal,,64,-4500.0,7400.0,58400,2000,compressor_steps_to_fs_v1,现有数据基础说明_v2.md-§8,100,8.0,2,5,1.0,0.0,35.8151,1.5879,0.2054230495618106,PASS,5.3333,10.0,experiment_background_v2_s11_no_independent_record,PENDING_REGISTRATION,True,53.333,0.05,5000000.0,266.665,2000:100:8:5,F64,FQ:2000:100:8:5|N2,38,0.1535426641409654,35.81507682800293,1.5879288561494949,0.2078173401110409,-0.1062981142582463,1.9708437180188028,-1.068476876573493,0.9136382975759128,0.449579176973677,0.9607210340123078,0.1316270091950596
64,zro2_120_formal,65,65,zro2_120_formal:m065,single,formal,,65,-4500.0,6800.0,58400,2000,compressor_steps_to_fs_v1,现有数据基础说明_v2.md-§8,100,8.0,2,11,1.0,0.0,34.5322,1.1313,0.3142614997512097,PASS,5.3333,10.0,experiment_background_v2_s11_no_independent_record,PENDING_REGISTRATION,True,53.333,0.11,2272727.272727273,121.21136363636364,2000:100:8:11,F65,FQ:2000:100:8:11|N2,46,0.1169963858899778,34.532243728637695,1.1313200344645944,-0.0601331182173556,-0.7965135635612094,0.8956400780272157,-0.9829662527231064,0.7742734099616825,0.5697681242294695,0.71965950716559,0.3852087474269789
65,zro2_120_formal,66,66,zro2_120_formal:m066,single,formal,,66,-4500.0,6200.0,58400,2000,compressor_steps_to_fs_v1,现有数据基础说明_v2.md-§8,200,2.0,1,5,1.0,0.0019140625,37.9908,12.6035,0.2427826624700142,PASS,5.3333,10.0,experiment_background_v2_s11_no_independent_record,PENDING_REGISTRATION,True,26.6665,0.025,20000000.0,533.33,2000:200:2:5,F66,FQ:2000:200:2:5|N1,1,51.2161118402466,37.99081039428711,12.603457527561158,-2.414278454126536,-0.4621856811502186,-1.3425130456627898,-1.4281367614996716,0.8229161791456135,0.5274392364228843,0.849428693965202,0.3898041364176415
66,zro2_120_formal,67,67,zro2_120_formal:m067,single,formal,,67,-4500.0,5600.0,58400,2000,compressor_steps_to_fs_v1,现有数据基础说明_v2.md-§8,200,2.0,3,5,1.0,0.001171875,58.7545,2.1507,0.2008533366938337,PASS,5.3333,10.0,experiment_background_v2_s11_no_independent_record,PENDING_REGISTRATION,True,26.6665,0.025,60000000.0,1599.9900000000002,2000:200:2:5,F67,FQ:2000:200:2:5|N3,19,0.5710553307608884,58.75454521179199,2.150660599802733,-2.221596066848239,-0.7870999649967435,-0.4870709476179758,0.633196709884376,0.2086237848664153,0.896374902968404,0.5018594960049483,0.6496289153091016
67,zro2_120_formal,68,68,zro2_120_formal:m068,single,formal,,68,-4500.0,5000.0,58400,2000,compressor_steps_to_fs_v1,现有数据基础说明_v2.md-§8,200,2.0,5,11,1.0,0.003359375,62.5775,3.9126,0.216676176790173,PASS,5.3333,10.0,experiment_background_v2_s11_no_independent_record,PENDING_REGISTRATION,True,26.6665,0.055,45454545.45454545,1212.1136363636365,2000:200:2:11,F68,FQ:2000:200:2:11|N5,10,2.632800278119546,62.577470779418945,3.912626223267634,-2.1638579001934453,-0.4495350481441131,-1.2562636566418763,-1.2319896330399207,0.1389702903184148,0.9464377346842676,0.1716940889385159,0.7631063418885032
