Repository: milumilelu/physics-guided-mamba2

# Physics-Guided Mamba-2：超快激光烧蚀形貌预测

面向氧化锆（ZrO₂）超快激光多脉冲烧蚀的**部分可观测条件下跨尺度物理引导隐状态动力学建模**课题。

核心科学问题：在只能观测到「单线/槽压缩观测量」的条件下，用隐状态动力学模型刻画**历史材料状态 $Z_n$** 的选择性演化，从而由脉冲历史预测烧蚀形貌。

$$
\text{真实脉冲历史} \rightarrow (H_n, Z_n) \rightarrow \text{材料去除状态门控} \rightarrow H_{n+1} \rightarrow \text{单线/槽压缩观测}
$$

---

## 1. 仓库结构

```
physics-guided Mamba-2/
├── extract_zro2_single_line.py        # ★ 主流水线：CAG 解码 → 几何提取 → 特征表
├── depth_mechanism_transition_virtual_data_v2.py   # 机理递推 + 虚拟数据增强（含 .patch）
├── compare_raw_vs_repaired.py         # 圆锥伪影修复对观测算子 Y=[W_line, D_line] 的影响
├── inventory_cone_repair.py           # 15 个 pilot 组的圆锥修复盘点与质检
├── preview_cag_group.py               # 单组 CAG 预览（高度图 + 斜视点云，自包含）

File: outputs/task_state_v1/20260906T111139Z_E00_a1a1c9a8_533009c_501f84/frozen_targets.csv (part 2 of 3)
dataset_index,session_id,measurement_id,sample_id,shared_height_source_id,roi_within_measurement,session_role,design_group,processing_order,x_position_um,y_position_um,compressor_steps,pulse_duration_fs,pulse_duration_calibration_id,pulse_duration_calibration_version,frequency_kHz,hatch_spacing_um,pass_count,velocity_mm_s,valid_fraction,repair_fraction,median_depth_um,residual_Sq_um,plane_rmse_um,plane_status,measured_power_W,nominal_software_power_W,power_measurement_source,power_measurement_version,constant_power_assumption,pulse_energy_proxy_uJ,scan_spacing_um,areal_pulse_density_per_mm2,areal_dose_proxy_J_per_mm2,quad_key,base_condition_group,cv_process_group,phase1_global_loco_rank,phase1_global_loco_angle_deg,D,A_med,ilr_z1,ilr_z2,ilr_z3,ilr_z4,A2_8_16,entropy_8_16,A2_16_32,entropy_16_32
68,zro2_120_formal,69,69,zro2_120_formal:m069,single,formal,,69,-4500.0,4400.0,58400,2000,compressor_steps_to_fs_v1,现有数据基础说明_v2.md-§8,200,4.0,1,7,1.0,0.0,6.6174,0.77,0.1877983508926904,PASS,5.3333,10.0,experiment_background_v2_s11_no_independent_record,PENDING_REGISTRATION,True,26.6665,0.035,7142857.142857143,190.475,2000:200:4:7,F69,FQ:2000:200:4:7|N1,135,0.0088034418655474,6.6173996925354,0.7699583452263639,0.2943697065176064,-0.5155381968450417,0.7073078395741454,0.3465995753483636,0.1387404482803542,0.8954340227892266,0.3560036808936211,0.6648068605178072
69,zro2_120_formal,70,70,zro2_120_formal:m070,single,formal,,70,-4500.0,3800.0,58400,2000,compressor_steps_to_fs_v1,现有数据基础说明_v2.md-§8,200,4.0,4,9,1.0,0.0051171875,59.6402,4.3365,0.242062108894271,PASS,5.3333,10.0,experiment_background_v2_s11_no_independent_record,PENDING_REGISTRATION,True,26.6665,0.045,22222222.222222224,592.588888888889,2000:200:4:9,F70,FQ:2000:200:4:9|N4,16,0.8286724833273363,59.64018630981445,4.3365456862118155,-1.5163290732921355,-0.3344687428212264,-0.0010541633930597,0.3286992269338344,0.3852301354284596,0.9032597967618744,0.2018833430502536,0.7912240533201168
70,zro2_120_formal,71,71,zro2_120_formal:m071,single,formal,,71,-4500.0,3200.0,58400,2000,compressor_steps_to_fs_v1,现有数据基础说明_v2.md-§8,200,10.0,2,3,1.0,0.0,17.1843,2.8244,0.2431690322075443,PASS,5.3333,10.0,experiment_background_v2_s11_no_independent_record,PENDING_REGISTRATION,True,26.6665,0.015,13333333.333333334,355.55333333333334,2000:200:10:3,F71,FQ:2000:200:10:3|N2,15,1.0381866180510335,17.18430995941162,2.8243877597768337,-1.2571880294180693,-0.8244733409863291,0.4232626836590372,-1.3500525887107595,0.4825486762102814,0.7964159165584054,0.3778722712556068,0.7793073504347048
71,zro2_120_formal,72,72,zro2_120_formal:m072,single,formal,,72,-4500.0,2600.0,58400,2000,compressor_steps_to_fs_v1,现有数据基础说明_v2.md-§8,200,10.0,5,3,1.0,0.0,48.4288,0.8232,0.2677030906769344,PASS,5.3333,10.0,experiment_background_v2_s11_no_independent_record,PENDING_REGISTRATION,True,26.6665,0.015,33333333.33333333,888.8833333333333,2000:200:10:3,F72,FQ:2000:200:10:3|N5,67,0.053376602046122,48.42877769470215,0.8232230594113646,0.4135852450387694,-1.1223552884233987,2.0080457747430525,1.2003666169770753,0.6467381747535611,0.7165854265106665,0.6819211016491268,0.5344536373231705
72,zro2_120_formal,73,73,zro2_120_formal:m073,single,formal,,73,-5100.0,2600.0,87300,4000,compressor_steps_to_fs_v1,现有数据基础说明_v2.md-§8,2,2.0,5,5,1.0,0.0,27.4222,0.4053,0.2420069736857397,PASS,5.3333,10.0,experiment_background_v2_s11_no_independent_record,PENDING_REGISTRATION,True,2666.65,2.5,1000000.0,2666.65,4000:2:2:5,F73,FQ:4000:2:2:5|N5,128,0.0101441167559364,27.422245979309082,0.40527484412569953,0.2851278346107505,-0.5082702825940048,0.9801197172808804,1.0168348420468252,0.2830216597611039,0.9313320998754409,0.1854150188930713,0.7632631653003157
73,zro2_120_formal,74,74,zro2_120_formal:m074,single,formal,,74,-5100.0,3200.0,87300,4000,compressor_steps_to_fs_v1,现有数据基础说明_v2.md-§8,2,2.0,5,11,1.0,0.0,16.8609,0.6825,0.2617616812564403,PASS,5.3333,10.0,experiment_background_v2_s11_no_independent_record,PENDING_REGISTRATION,True,2666.65,5.5,454545.4545454545,1212.1136363636365,4000:2:2:11,F74,FQ:4000:2:2:11|N5,53,0.0883610528471017,16.860888481140137,0.6825202980520696,-0.7261226185627652,-0.5316165113290052,-1.034712694648843,-1.842308950238892,0.295870409956582,0.9116719197777746,0.1116227018406759,0.8434041761276491
74,zro2_120_formal,75,75,zro2_120_formal:m075,single,formal,,75,-5100.0,3800.0,87300,4000,compressor_steps_to_fs_v1,现有数据基础说明_v2.md-§8,2,6.0,1,5,1.0,0.0,1.1292,0.2684,0.1936535990945772,PASS,5.3333,10.0,experiment_background_v2_s11_no_independent_record,PENDING_REGISTRATION,True,2666.65,2.5,66666.66666666667,177.77666666666667,4000:2:6:5,F75,FQ:4000:2:6:5|N1,148,0.0050716789160207,1.1291950941085815,0.26843100776217926,1.267846726950635,-0.1906594115687575,0.3803169994548228,-0.5590462434002955,0.1678917533058013,0.8628655108189245,0.1258962906827432,0.7802401332850549
75,zro2_120_formal,76,76,zro2_120_formal:m076,single,formal,,76,-5100.0,4400.0,87300,4000,compressor_steps_to_fs_v1,现有数据基础说明_v2.md-§8,2,6.0,3,3,1.0,0.0,11.1144,0.3956,0.2795348742781819,PASS,5.3333,10.0,experiment_background_v2_s11_no_independent_record,PENDING_REGISTRATION,True,2666.65,1.5,333333.3333333333,888.8833333333334,4000:2:6:3,F76,FQ:4000:2:6:3|N3,147,0.0050790700742113,11.11442756652832,0.39559807018360604,0.5718450479378715,-0.5842785637189423,0.4074602706916485,-0.5995751510617904,0.651129169986947,0.6631335325137906,0.2659631568922038,0.7020120578338164
76,zro2_120_formal,77,77,zro2_120_formal:m077,single,formal,,77,-5100.0,5000.0,87300,4000,compressor_steps_to_fs_v1,现有数据基础说明_v2.md-§8,10,2.0,2,7,1.0,0.0,29.0964,0.2495,0.221109193483132,PASS,5.3333,10.0,experiment_background_v2_s11_no_independent_record,PENDING_REGISTRATION,True,533.33,0.7,1428571.4285714286,761.9,4000:10:2:7,F77,FQ:4000:10:2:7|N2,160,8.896059194717021e-05,29.09636402130127,0.24946252611004938,0.1506753506730079,-0.3573739449687065,0.2448676965943914,-0.4384050949125329,0.083768854819673,0.9276734581533804,0.1303553869924073,0.7540349258854735
77,zro2_120_formal,78,78,zro2_120_formal:m078,single,formal,,78,-5100.0,5600.0,87300,4000,compressor_steps_to_fs_v1,现有数据基础说明_v2.md-§8,10,8.0,1,7,1.0,0.0,4.4573,0.7182,0.2116540534822028,PASS,5.3333,10.0,experiment_background_v2_s11_no_independent_record,PENDING_REGISTRATION,True,533.33,0.7,178571.42857142858,95.2375,4000:10:8:7,F78,FQ:4000:10:8:7|N1,95,0.0255928882147721,4.457285404205322,0.7181731534536773,2.563894703008945,-1.1400707101175642,2.029616806193767,0.5654209457793405,0.8985651245461259,0.3569701574235101,0.6123811910816456,0.525775473019777
78,zro2_120_formal,79,79,zro2_120_formal:m079,single,formal,,79,-5100.0,6200.0,87300,4000,compressor_steps_to_fs_v1,现有数据基础说明_v2.md-§8,10,10.0,2,7,1.0,0.0,6.5035,2.5381,0.1781264741931929,PASS,5.3333,10.0,experiment_background_v2_s11_no_independent_record,PENDING_REGISTRATION,True,533.33,0.7,285714.28571428574,152.38,4000:10:10:7,F79,FQ:4000:10:10:7|N2,35,0.1602983272356915,6.503506898880005,2.5381418247553262,1.6133876801373908,-1.3796513513227322,0.1796138660899928,-0.2516366674435345,0.9225443341069854,0.3692855088966826,0.1073123258905538,0.7406982914002932
79,zro2_120_formal,80,80,zro2_120_formal:m080,single,formal,,80,-5100.0,6800.0,87300,4000,compressor_steps_to_fs_v1,现有数据基础说明_v2.md-§8,50,2.0,4,3,1.0,0.0,49.6996,0.4321,0.333048498185392,PASS,5.3333,10.0,experiment_background_v2_s11_no_independent_record,PENDING_REGISTRATION,True,106.666,0.06,33333333.33333333,3555.5333333333333,4000:50:2:3,F80,FQ:4000:50:2:3|N4,144,0.0065457141198345,49.69957160949707,0.43212117609195366,-0.4794677775062585,-0.669773348773817,0.2023113665358872,0.5549385026207545,0.1418646249048596,0.9426021048149024,0.1929239998874151,0.7336635736318113
80,zro2_120_formal,81,81,zro2_120_formal:m081,single,formal,,81,-5100.0,7400.0,87300,4000,compressor_steps_to_fs_v1,现有数据基础说明_v2.md-§8,50,2.0,4,5,1.0,0.0,50.5904,0.4747,0.244300248684241,PASS,5.3333,10.0,experiment_background_v2_s11_no_independent_record,PENDING_REGISTRATION,True,106.666,0.1,20000000.0,2133.32,4000:50:2:5,F81,FQ:4000:50:2:5|N4,88,0.0296984095671457,50.59038543701172,0.4746853157378821,0.4811538847991934,-0.3371850251238552,0.3040615897642065,-0.0672849179656784,0.1366693088974582,0.9218147487423196,0.2773299451393698,0.7859282879463367
81,zro2_120_formal,82,82,zro2_120_formal:m082,single,formal,,82,-5100.0,8000.0,87300,4000,compressor_steps_to_fs_v1,现有数据基础说明_v2.md-§8,50,4.0,2,7,1.0,0.0,37.2541,0.849,0.2540534280386008,PASS,5.3333,10.0,experiment_background_v2_s11_no_independent_record,PENDING_REGISTRATION,True,106.666,0.14,3571428.571428572,380.95,4000:50:4:7,F82,FQ:4000:50:4:7|N2,94,0.0257597846714533,37.25409126281738,0.8489634204941184,0.5016287770519492,-0.6815501468663527,0.6321289019753449,0.51764193070518,0.2405499894321976,0.9430846333186512,0.1029791258690991,0.8449548988632242
82,zro2_120_formal,83,83,zro2_120_formal:m083,single,formal,,83,-5100.0,8600.0,87300,4000,compressor_steps_to_fs_v1,现有数据基础说明_v2.md-§8,50,4.0,3,3,1.0,0.02703125,45.0402,7.107,0.2360371996598308,PASS,5.3333,10.0,experiment_background_v2_s11_no_independent_record,PENDING_REGISTRATION,True,106.666,0.06,12500000.0,1333.325,4000:50:4:3,F83,FQ:4000:50:4:3|N3,17,0.8270310881096177,45.0401725769043,7.107023639977323,-1.8308612124613397,-0.4471335240436181,-0.8323106689919636,-0.2096991376029524,0.4420795259907235,0.8578309613357369,0.6642861066813163,0.6420096700909309
83,zro2_120_formal,84,84,zro2_120_formal:m084,single,formal,,84,-5100.0,9200.0,87300,4000,compressor_steps_to_fs_v1,现有数据基础说明_v2.md-§8,50,4.0,5,9,1.0,0.001875,47.2083,3.7834,0.1912782651796232,PASS,5.3333,10.0,experiment_background_v2_s11_no_independent_record,PENDING_REGISTRATION,True,106.666,0.18,6944444.444444444,740.7361111111111,4000:50:4:9,F84,FQ:4000:50:4:9|N5,33,0.2306499049046692,47.20834732055664,3.7833624105870998,-1.9142399764905995,-0.5683215513468395,-0.5291966632688446,0.4094821492789921,0.0760164024676483,0.932939635730679,0.1940306146566927,0.7510496115332986
84,zro2_120_formal,85,85,zro2_120_formal:m085,single,formal,,85,-5100.0,9800.0,87300,4000,compressor_steps_to_fs_v1,现有数据基础说明_v2.md-§8,50,6.0,1,11,1.0,0.0,19.0499,0.6865,0.214981192469221,PASS,5.3333,10.0,experiment_background_v2_s11_no_independent_record,PENDING_REGISTRATION,True,106.666,0.22,757575.7575757576,80.80757575757576,4000:50:6:11,F85,FQ:4000:50:6:11|N1,139,0.0086439161713438,19.04991912841797,0.6864754824917072,1.983667921647365,-0.7133075240592027,0.3153522661107156,-0.8769443567729656,0.5378573726755123,0.6772098717779299,0.3260214428177579,0.7944820232141169
85,zro2_120_formal,86,86,zro2_120_formal:m086,single,formal,,86,-5100.0,10400.0,87300,4000,compressor_steps_to_fs_v1,现有数据基础说明_v2.md-§8,50,10.0,1,5,1.0,0.0,4.8342,1.4247,0.2184113702873694,PASS,5.3333,10.0,experiment_background_v2_s11_no_independent_record,PENDING_REGISTRATION,True,106.666,0.1,1000000.0,106.666,4000:50:10:5,F86,FQ:4000:50:10:5|N1,124,0.0121184966310907,4.834158897399902,1.424675020601857,1.4059028852134234,-1.1251578669681666,1.1560167076288368,1.4364140818865974,0.5009035509801845,0.730993405036829,0.1691418785946214,0.7771130309916994
86,zro2_120_formal,87,87,zro2_120_formal:m087,single,formal,,87,-5100.0,11000.0,87300,4000,compressor_steps_to_fs_v1,现有数据基础说明_v2.md-§8,50,10.0,4,5,1.0,0.0,38.13,0.5949,0.2217853015581838,PASS,5.3333,10.0,experiment_background_v2_s11_no_independent_record,PENDING_REGISTRATION,True,106.666,0.1,4000000.0,426.664,4000:50:10:5,F87,FQ:4000:50:10:5|N4,92,0.0273543312892843,38.130022048950195,0.594923238357644,1.271170234979114,-1.4265020418397547,2.402377677522158,0.4072425008525965,0.9120660712770626,0.4067377590504231,0.9003823204719722,0.3446888829170909
87,zro2_120_formal,88,88,zro2_120_formal:m088,single,formal,,88,-5100.0,11600.0,87300,4000,compressor_steps_to_fs_v1,现有数据基础说明_v2.md-§8,100,8.0,1,11,1.0,0.0,17.6588,1.2388,0.2301183740858917,PASS,5.3333,10.0,experiment_background_v2_s11_no_independent_record,PENDING_REGISTRATION,True,53.333,0.11,1136363.6363636365,60.60568181818182,4000:100:8:11,F88,FQ:4000:100:8:11|N1,101,0.0219781711257929,17.658838272094727,1.238820896849605,1.495809431341097,-0.4275493058034462,1.2582568866581167,-0.4085440663320095,0.7122089151266764,0.5539650514250845,0.6401898455263593,0.5605935269754871
88,zro2_120_formal,89,89,zro2_120_formal:m089,single,formal,,89,-5100.0,12200.0,87300,4000,compressor_steps_to_fs_v1,现有数据基础说明_v2.md-§8,100,8.0,3,11,1.0,0.0,38.2797,0.5117,0.2518359902267632,PASS,5.3333,10.0,experiment_background_v2_s11_no_independent_record,PENDING_REGISTRATION,True,53.333,0.11,3409090.909090909,181.81704545454548,4000:100:8:11,F89,FQ:4000:100:8:11|N3,130,0.009692023289159,38.27968978881836,0.5116972080508037,0.615048175585718,-0.2507956084962668,1.7296373225059871,-0.5205099346653844,0.425287499276247,0.7973987774142596,0.6900214911946735,0.4798675109883822
89,zro2_120_formal,90,90,zro2_120_formal:m090,single,formal,,90,-5100.0,12800.0,87300,4000,compressor_steps_to_fs_v1,现有数据基础说明_v2.md-§8,200,4.0,2,3,1.0,0.0,41.9254,0.5362,0.2575169360045183,PASS,5.3333,10.0,experiment_background_v2_s11_no_independent_record,PENDING_REGISTRATION,True,26.6665,0.015,33333333.33333333,888.8833333333333,4000:200:4:3,F90,FQ:4000:200:4:3|N2,132,0.0090898503219811,41.925357818603516,0.5361639130454028,0.5761205548222166,-0.6465009356926644,1.3061984895633405,1.4854118618251997,0.2868035260737672,0.8634833418580595,0.2146136361960519,0.8062813506002635
90,zro2_120_formal,91,91,zro2_120_formal:m091,single,formal,,91,-5100.0,13400.0,87300,4000,compressor_steps_to_fs_v1,现有数据基础说明_v2.md-§8,200,4.0,3,9,1.0,0.0,47.3335,0.5492,0.314331021392232,PASS,5.3333,10.0,experiment_background_v2_s11_no_independent_record,PENDING_REGISTRATION,True,26.6665,0.045,16666666.666666666,444.4416666666667,4000:200:4:9,F91,FQ:4000:200:4:9|N3,121,0.0129658929792692,47.333452224731445,0.549210907458636,0.413072393497759,-0.3008345503017215,0.2488940642579468,0.0528373765548613,0.0926545779279746,0.926084219472512,0.3944896337834473,0.6792233865584988
91,zro2_120_formal,92,92,zro2_120_formal:m092,single,formal,,92,-5100.0,14000.0,87300,4000,compressor_steps_to_fs_v1,现有数据基础说明_v2.md-§8,200,6.0,1,7,1.0,0.0,25.7712,0.8919,0.2102416322631112,PASS,5.3333,10.0,experiment_background_v2_s11_no_independent_record,PENDING_REGISTRATION,True,26.6665,0.035,4761904.761904762,126.98333333333332,4000:200:6:7,F92,FQ:4000:200:6:7|N1,120,0.0143769156787633,25.771157264709473,0.8918833631292288,1.1225214285963934,-0.3252969941059832,0.3073371157379628,0.3533710739272563,0.8154333503903629,0.5633369629767183,0.3232455127120411,0.7465544567098952
92,zro2_120_formal,93,93,zro2_120_formal:m093,single,formal,,93,-5100.0,14600.0,87300,4000,compressor_steps_to_fs_v1,现有数据基础说明_v2.md-§8,200,8.0,2,5,1.0,0.0,35.6122,0.804,0.2288412453978626,PASS,5.3333,10.0,experiment_background_v2_s11_no_independent_record,PENDING_REGISTRATION,True,26.6665,0.025,10000000.0,266.665,4000:200:8:5,F93,FQ:4000:200:8:5|N2,151,0.0028468472529505,35.61216163635254,0.8039851853049615,0.5048447516542979,-0.599273965842746,0.1193280490218173,-0.3753497380577697,0.7296207570683865,0.6031074496829963,0.3396111795994094,0.6845217870878019
93,zro2_120_formal,94,94,zro2_120_formal:m094,single,formal,,94,-5100.0,15200.0,87300,4000,compressor_steps_to_fs_v1,现有数据基础说明_v2.md-§8,200,8.0,4,3,1.0,0.0,45.2375,0.5899,0.1941036193818045,PASS,5.3333,10.0,experiment_background_v2_s11_no_independent_record,PENDING_REGISTRATION,True,26.6665,0.015,33333333.33333333,888.8833333333333,4000:200:8:3,F94,FQ:4000:200:8:3|N4,58,0.0748535754752147,45.23748588562012,0.5899495626324645,-0.8000100140557767,-0.9534650585432808,0.0053313896209801,-0.6399408686870707,0.3076703818946668,0.8585060372267197,0.3106247131767932,0.7175923992657718
94,zro2_120_formal,95,95,zro2_120_formal:m095,single,formal,,95,-5100.0,15800.0,87300,4000,compressor_steps_to_fs_v1,现有数据基础说明_v2.md-§8,200,10.0,4,7,1.0,0.0,42.3406,1.0371,0.2575338259943329,PASS,5.3333,10.0,experiment_background_v2_s11_no_independent_record,PENDING_REGISTRATION,True,26.6665,0.035,11428571.42857143,304.76,4000:200:10:7,F95,FQ:4000:200:10:7|N4,87,0.0301941308930343,42.34056854248047,1.0370889597322765,-0.3344817056355101,-1.0205852732775775,1.3952660268209924,0.1170073905699431,0.5708752952649504,0.740128375309424,0.6873843885592926,0.5249404728615662
95,zro2_120_formal,96,96,zro2_120_formal:m096,single,formal,,96,-5100.0,16400.0,87300,4000,compressor_steps_to_fs_v1,现有数据基础说明_v2.md-§8,200,10.0,5,7,1.0,0.0,44.5562,0.7039,0.2620964878130313,PASS,5.3333,10.0,experiment_background_v2_s11_no_independent_record,PENDING_REGISTRATION,True,26.6665,0.035,14285714.285714284,380.95,4000:200:10:7,F96,FQ:4000:200:10:7|N5,141,0.007486477884579,44.55615997314453,0.7039122837654384,0.7205910916790067,-0.7018445633523889,1.70547040732115,0.3624300889033808,0.6851653508238845,0.6078810806162691,0.8463592590555761,0.3959562171687872
96,zro2_120_formal,97,97,zro2_120_formal:m097,single,formal,,97,-5700.0,16400.0,116200,6000,compressor_steps_to_fs_v1,现有数据基础说明_v2.md-§8,2,2.0,4,3,1.0,0.0,29.3917,0.4818,0.2312065479935432,PASS,5.3333,10.0,experiment_background_v2_s11_no_independent_record,PENDING_REGISTRATION,True,2666.65,1.5,1333333.3333333333,3555.5333333333333,6000:2:2:3,F97,FQ:6000:2:2:3|N4,129,0.0100654253987968,29.391660690307617,0.4818403734605209,1.3337310971148677,-0.2490394011269939,0.8308103490459773,1.135186878454082,0.430670170129388,0.9067184909550192,0.1437463582144586,0.8515330220025094
97,zro2_120_formal,98,98,zro2_120_formal:m098,single,formal,,98,-5700.0,15800.0,116200,6000,compressor_steps_to_fs_v1,现有数据基础说明_v2.md-§8,2,4.0,2,3,1.0,0.0,9.6619,0.2896,0.2227377845845031,PASS,5.3333,10.0,experiment_background_v2_s11_no_independent_record,PENDING_REGISTRATION,True,2666.65,1.5,333333.3333333333,888.8833333333333,6000:2:4:3,F98,FQ:6000:2:4:3|N2,150,0.0041366036271607,9.661888122558594,0.2895653368065848,0.3022796968072198,-0.5714729923153666,0.3863975630821552,-1.203822072667753,0.2320886508506734,0.8888519475472766,0.2394513859480651,0.70459854883024
98,zro2_120_formal,99,99,zro2_120_formal:m099,single,formal,,99,-5700.0,15200.0,116200,6000,compressor_steps_to_fs_v1,现有数据基础说明_v2.md-§8,2,6.0,1,5,1.0,0.0,1.2564,0.4991,0.2737394362492314,PASS,5.3333,10.0,experiment_background_v2_s11_no_independent_record,PENDING_REGISTRATION,True,2666.65,2.5,66666.66666666667,177.77666666666667,6000:2:6:5,F99,FQ:6000:2:6:5|N1,82,0.0344964136147377,1.2563902139663696,0.49912301398059983,-0.9150930974052728,-0.1354576876977379,-1.2797730671156826,-0.2369767259903353,0.1902173295276084,0.9073324626912156,0.3456712765689511,0.7608998007980398
99,zro2_120_formal,100,100,zro2_120_formal:m100,single,formal,,100,-5700.0,14600.0,116200,6000,compressor_steps_to_fs_v1,现有数据基础说明_v2.md-§8,2,6.0,1,7,1.0,0.0,0.1551,0.2791,0.2669388105986918,PASS,5.3333,10.0,experiment_background_v2_s11_no_independent_record,PENDING_REGISTRATION,True,2666.65,3.5,47619.04761904762,126.98333333333332,6000:2:6:7,F100,FQ:6000:2:6:7|N1,102,0.0217048564426722,0.15511369705200195,0.27914185779015094,1.846272015634448,0.3319394995616002,1.1175203733618382,0.6206854753662163,0.2522068933810533,0.9045024910457266,0.3573652638188786,0.7878413689592874
100,zro2_120_formal,101,101,zro2_120_formal:m101,single,formal,,101,-5700.0,14000.0,116200,6000,compressor_steps_to_fs_v1,现有数据基础说明_v2.md-§8,2,6.0,4,7,1.0,0.0,3.7229,0.297,0.2225299677274862,PASS,5.3333,10.0,experiment_background_v2_s11_no_independent_record,PENDING_REGISTRATION,True,2666.65,3.5,190476.19047619047,507.9333333333333,6000:2:6:7,F101,FQ:6000:2:6:7|N4,119,0.014498822584953,3.7228530645370483,0.296958313100732,0.532014626700597,-0.1253076584551674,-0.2203257847242365,-0.427262478654914,0.5600531452960678,0.7150063339622272,0.4153164498481627,0.6728686060722395
101,zro2_120_formal,102,102,zro2_120_formal:m102,single,formal,,102,-5700.0,13400.0,116200,6000,compressor_steps_to_fs_v1,现有数据基础说明_v2.md-§8,2,8.0,3,9,1.0,0.0,1.0191,0.538,0.2557428063733719,PASS,5.3333,10.0,experiment_background_v2_s11_no_independent_record,PENDING_REGISTRATION,True,2666.65,4.5,83333.33333333333,222.22083333333336,6000:2:8:9,F102,FQ:6000:2:8:9|N3,136,0.00880150503145,1.019090175628662,0.5379812884155732,2.0001735727397465,-1.216459964598858,0.2819099390988058,0.4176274697447533,0.7920756738204892,0.3857970221425629,0.3102199687125031,0.7571978486794155
102,zro2_120_formal,103,103,zro2_120_formal:m103,single,formal,,103,-5700.0,12800.0,116200,6000,compressor_steps_to_fs_v1,现有数据基础说明_v2.md-§8,2,8.0,5,11,1.0,0.0,2.3362,0.3524,0.2019995411055723,PASS,5.3333,10.0,experiment_background_v2_s11_no_independent_record,PENDING_REGISTRATION,True,2666.65,5.5,113636.36363636365,303.02840909090907,6000:2:8:11,F103,FQ:6000:2:8:11|N5,126,0.0109706427468504,2.336227536201477,0.3524489165453417,1.4382433175631668,-1.055500819499918,0.7526270520490677,-0.5332871804202991,0.70320523119592,0.5104840027100116,0.3015102980345182,0.7478988655551171
103,zro2_120_formal,104,104,zro2_120_formal:m104,single,formal,,104,-5700.0,12200.0,116200,6000,compressor_steps_to_fs_v1,现有数据基础说明_v2.md-§8,10,2.0,4,7,1.0,0.001171875,38.7258,0.5216,0.2060648978947149,PASS,5.3333,10.0,experiment_background_v2_s11_no_independent_record,PENDING_REGISTRATION,True,533.33,0.7,2857142.8571428573,1523.8,6000:10:2:7,F104,FQ:6000:10:2:7|N4,134,0.0088153600517654,38.725759506225586,0.521592084376508,0.3974484055042934,-0.4452037285921876,0.7474555916239214,1.1180098210974867,0.1550039407744189,0.9257357587050014,0.1958531835035933,0.7586093036268625
104,zro2_120_formal,105,105,zro2_120_formal:m105,single,formal,,105,-5700.0,11600.0,116200,6000,compressor_steps_to_fs_v1,现有数据基础说明_v2.md-§8,10,2.0,5,3,1.0,0.0,45.4095,0.347,0.2210973175485457,PASS,5.3333,10.0,experiment_background_v2_s11_no_independent_record,PENDING_REGISTRATION,True,533.33,0.3,8333333.333333333,4444.416666666667,6000:10:2:3,F105,FQ:6000:10:2:3|N5,159,0.0006223933755516,45.409467697143555,0.3470460712314604,-0.0232277120883392,-0.5506499835889598,0.1835051244508186,-0.200596198485594,0.1919342899436487,0.9087245723067096,0.1794358620158655,0.7959869604439211
105,zro2_120_formal,106,106,zro2_120_formal:m106,single,formal,,106,-5700.0,11000.0,116200,6000,compressor_steps_to_fs_v1,现有数据基础说明_v2.md-§8,10,4.0,1,5,1.0,0.0,12.884,0.3911,0.1997940189790435,PASS,5.3333,10.0,experiment_background_v2_s11_no_independent_record,PENDING_REGISTRATION,True,533.33,0.5,500000.0,266.665,6000:10:4:5,F106,FQ:6000:10:4:5|N1,156,0.0011113853943823,12.883959293365479,0.3910787672317013,1.3248171124220018,-0.1687202135611729,0.1721033014952601,-0.284578778678343,0.4403634078117716,0.7619079798783122,0.1815210901440168,0.7618734038605478
106,zro2_120_formal,107,107,zro2_120_formal:m107,single,formal,,107,-5700.0,10400.0,116200,6000,compressor_steps_to_fs_v1,现有数据基础说明_v2.md-§8,10,8.0,1,7,1.0,0.0,4.3336,0.6842,0.2354338863960754,PASS,5.3333,10.0,experiment_background_v2_s11_no_independent_record,PENDING_REGISTRATION,True,533.33,0.7,178571.42857142858,95.2375,6000:10:8:7,F107,FQ:6000:10:8:7|N1,114,0.0174911315273658,4.333580017089844,0.6841640552731612,2.113723474633166,-0.6863722074083904,0.7867426364117905,0.7756820892079697,0.8072443162116613,0.4868439053033775,0.1716486309265888,0.7829797821644293
107,zro2_120_formal,108,108,zro2_120_formal:m108,single,formal,,108,-5700.0,9800.0,116200,6000,compressor_steps_to_fs_v1,现有数据基础说明_v2.md-§8,10,8.0,3,7,1.0,0.0,15.7453,0.4831,0.2335971190493372,PASS,5.3333,10.0,experiment_background_v2_s11_no_independent_record,PENDING_REGISTRATION,True,533.33,0.7,535714.2857142857,285.71250000000003,6000:10:8:7,F108,FQ:6000:10:8:7|N3,113,0.0181398256931095,15.745314598083496,0.4830880106310848,1.2419296737160543,-0.5311067757974265,1.0514570561125165,-0.0857436947816444,0.8637865131666523,0.4484469185569993,0.7952931468867475,0.3435555604492247
108,zro2_120_formal,109,109,zro2_120_formal:m109,single,formal,,109,-5700.0,9200.0,116200,6000,compressor_steps_to_fs_v1,现有数据基础说明_v2.md-§8,10,10.0,1,7,1.0,0.0,2.5218,1.7863,0.1878952950239282,PASS,5.3333,10.0,experiment_background_v2_s11_no_independent_record,PENDING_REGISTRATION,True,533.33,0.7,142857.14285714287,76.19,6000:10:10:7,F109,FQ:6000:10:10:7|N1,106,0.0210531936762262,2.5217500925064087,1.7863424642167578,3.178146884745831,-1.6491502278270151,0.9978859300284596,-0.4524236833242857,0.9610941128799602,0.312207689268846,0.1873079863081454,0.762810205648504
109,zro2_120_formal,110,110,zro2_120_formal:m110,single,formal,,110,-5700.0,8600.0,116200,6000,compressor_steps_to_fs_v1,现有数据基础说明_v2.md-§8,50,4.0,4,9,1.0,0.00140625,41.7118,2.461,0.1965103213940689,PASS,5.3333,10.0,experiment_background_v2_s11_no_independent_record,PENDING_REGISTRATION,True,106.666,0.18,5555555.555555556,592.588888888889,6000:50:4:9,F110,FQ:6000:50:4:9|N4,23,0.4377278613174052,41.71175575256348,2.4609507748652515,-1.261518170009721,-0.3031954849695982,-0.1113005994682857,-0.7478212444035524,0.0758730874504305,0.9073015280411436,0.1640431571974816,0.7183089694826342
110,zro2_120_formal,111,111,zro2_120_formal:m111,single,formal,,111,-5700.0,8000.0,116200,6000,compressor_steps_to_fs_v1,现有数据基础说明_v2.md-§8,50,6.0,3,5,1.0,0.0,37.6478,1.5684,0.2150505488878077,PASS,5.3333,10.0,experiment_background_v2_s11_no_independent_record,PENDING_REGISTRATION,True,106.666,0.1,5000000.0,533.33,6000:50:6:5,F111,FQ:6000:50:6:5|N3,64,0.0661738328501366,37.64780616760254,1.5684377427191978,-2.1037873133414973,-0.5358879966882505,0.0015538221618502,0.1934031983185456,0.3440174614618534,0.900793979222288,0.1111493424264637,0.7918314832818779
111,zro2_120_formal,112,112,zro2_120_formal:m112,single,formal,,112,-5700.0,7400.0,116200,6000,compressor_steps_to_fs_v1,现有数据基础说明_v2.md-§8,50,10.0,2,11,1.0,0.0,19.062,1.7889,0.1991207631831202,PASS,5.3333,10.0,experiment_background_v2_s11_no_independent_record,PENDING_REGISTRATION,True,106.666,0.22,909090.9090909092,96.96909090909092,6000:50:10:11,F112,FQ:6000:50:10:11|N2,140,0.0085236181085022,19.06198024749756,1.7888994111767211,1.556325437888277,-1.6633061773301392,1.1124723640897989,0.2587789120934408,0.945494790891906,0.3490771525592065,0.6279638652919385,0.5782574769427332
112,zro2_120_formal,113,113,zro2_120_formal:m113,single,formal,,113,-5700.0,6800.0,116200,6000,compressor_steps_to_fs_v1,现有数据基础说明_v2.md-§8,100,2.0,2,11,1.0,0.0,37.4686,0.3491,0.2115452903964934,PASS,5.3333,10.0,experiment_background_v2_s11_no_independent_record,PENDING_REGISTRATION,True,53.333,0.11,9090909.090909092,484.8454545454546,6000:100:2:11,F113,FQ:6000:100:2:11|N2,131,0.009596484081542,37.46864891052246,0.34909492339384735,0.3623692421663458,-0.4559274200294581,0.8016980288617376,-0.0145982747026406,0.0606772648117289,0.9088146480561358,0.1987958731619453,0.7292626788988179
113,zro2_120_formal,114,114,zro2_120_formal:m114,single,formal,,114,-5700.0,6200.0,116200,6000,compressor_steps_to_fs_v1,现有数据基础说明_v2.md-§8,100,2.0,4,9,1.0,0.0030078125,46.7777,2.3364,0.2328648386841992,PASS,5.3333,10.0,experiment_background_v2_s11_no_independent_record,PENDING_REGISTRATION,True,53.333,0.09,22222222.222222224,1185.177777777778,6000:100:2:9,F114,FQ:6000:100:2:9|N4,51,0.0924290242851608,46.77769660949707,2.3363968848353256,-0.0217525358217616,-0.4412777529048056,1.0422094710159318,0.7567125118073512,0.4198255636379649,0.8744471613542028,0.5861187569903363,0.7117416620243694
114,zro2_120_formal,115,115,zro2_120_formal:m115,single,formal,,115,-5700.0,5600.0,116200,6000,compressor_steps_to_fs_v1,现有数据基础说明_v2.md-§8,100,2.0,5,5,1.0,0.0,45.0307,0.5744,0.1784790847593706,PASS,5.3333,10.0,experiment_background_v2_s11_no_independent_record,PENDING_REGISTRATION,True,53.333,0.05,50000000.0,2666.65,6000:100:2:5,F115,FQ:6000:100:2:5|N5,137,0.008685555253875,45.03070068359375,0.574357732843718,0.6147864453895441,-0.6599497753588124,0.9873595601206072,1.1698509747198125,0.2683776011972403,0.9098825997982684,0.1222366060426031,0.7979345059880609
115,zro2_120_formal,116,116,zro2_120_formal:m116,single,formal,,116,-5700.0,5000.0,116200,6000,compressor_steps_to_fs_v1,现有数据基础说明_v2.md-§8,100,8.0,4,5,1.0,0.0015234375,41.4228,0.65,0.2279146811871039,PASS,5.3333,10.0,experiment_background_v2_s11_no_independent_record,PENDING_REGISTRATION,True,53.333,0.05,10000000.0,533.33,6000:100:8:5,F116,FQ:6000:100:8:5|N4,125,0.0120482060594877,41.42281532287598,0.6500377846278316,0.2139615053242941,-0.7669335071772089,1.1461543058109955,0.3417295321852277,0.1441068882908399,0.9327098659589008,0.1249253636700633,0.787198035221983
116,zro2_120_formal,117,117,zro2_120_formal:m117,single,formal,,117,-5700.0,4400.0,116200,6000,compressor_steps_to_fs_v1,现有数据基础说明_v2.md-§8,100,10.0,1,9,1.0,0.0,4.1486,2.0789,0.2303790192743735,PASS,5.3333,10.0,experiment_background_v2_s11_no_independent_record,PENDING_REGISTRATION,True,53.333,0.09,1111111.111111111,59.25888888888889,6000:100:10:9,F117,FQ:6000:100:10:9|N1,37,0.1541458759709913,4.148553848266602,2.07890918977518,0.1352056797662794,-1.1468196730421454,-0.2133212079639384,0.2178799382758853,0.7959711165840396,0.4733584478831724,0.182825148373016,0.7282691481735569
117,zro2_120_formal,118,118,zro2_120_formal:m118,single,formal,,118,-5700.0,3800.0,116200,6000,compressor_steps_to_fs_v1,现有数据基础说明_v2.md-§8,200,2.0,1,3,1.0,0.0,6.4736,2.3091,0.2032669725583032,PASS,5.3333,10.0,experiment_background_v2_s11_no_independent_record,PENDING_REGISTRATION,True,26.6665,0.015,33333333.33333333,888.8833333333333,6000:200:2:3,F118,FQ:6000:200:2:3|N1,30,0.2434694933666389,6.473586320877075,2.3091058020637543,-2.061538393541848,-0.8073633061145797,-1.1243987469945491,-0.7444480390718503,0.3329388319565142,0.9068637279091312,0.2108807871679295,0.7076631620597793
118,zro2_120_formal,119,119,zro2_120_formal:m119,single,formal,,119,-5700.0,3200.0,116200,6000,compressor_steps_to_fs_v1,现有数据基础说明_v2.md-§8,200,4.0,3,9,1.0,0.000546875,46.1205,2.9279,0.2151287307458654,PASS,5.3333,10.0,experiment_background_v2_s11_no_independent_record,PENDING_REGISTRATION,True,26.6665,0.045,16666666.666666666,444.4416666666667,6000:200:4:9,F119,FQ:6000:200:4:9|N3,18,0.769031103672448,46.120548248291016,2.9278653796538636,-1.6921353824357983,-0.4882043688712894,-0.9245842929631732,-0.6828819781587299,0.2843707169457869,0.926025809579353,0.2890773329156522,0.7974216636969179
119,zro2_120_formal,120,120,zro2_120_formal:m120,single,formal,,120,-5700.0,2600.0,116200,6000,compressor_steps_to_fs_v1,现有数据基础说明_v2.md-§8,200,6.0,5,3,1.0,0.0,49.9109,1.0269,0.2307341881914067,PASS,5.3333,10.0,experiment_background_v2_s11_no_independent_record,PENDING_REGISTRATION,True,26.6665,0.015,55555555.55555555,1481.4722222222222,6000:200:6:3,F120,FQ:6000:200:6:3|N5,52,0.0911337390843734,49.9108829498291,1.0268721775919039,-2.370623925110497,-0.5603779154512433,-0.760542499443755,-0.4241015317370473,0.1211468007328951,0.9238610924878948,0.3314389729659647,0.8040408667099572
120,zro2_20_supplement,1,1,zro2_20_supplement:m001,slot_1,pass_supplement,S01,1,-4100.0,-8000.0,29400,223,compressor_steps_to_fs_v1,现有数据基础说明_v2.md-§8,5,10.0,5,20,1.0,0.0,8.9544,0.5974,0.3810564490281424,PASS,5.3333,10.0,experiment_background_v2_s11_no_independent_record,PENDING_REGISTRATION,True,1066.66,4.0,125000.0,133.3325,223:5:10:20,T01,BASE:T01,70,0.0504050293352575,8.954411506652832,0.597389330003452,1.6826821247112294,-1.0981870534730027,0.1685989002035417,-1.0754706630206006,0.8944943574816656,0.3697450945985387,0.3217544101322449,0.6755190064741028
121,zro2_20_supplement,1,2,zro2_20_supplement:m001,slot_2,pass_supplement,S01,2,-4100.0,-8500.0,29400,223,compressor_steps_to_fs_v1,现有数据基础说明_v2.md-§8,5,10.0,6,20,1.0,0.0,10.9478,0.4707,0.3810564490281424,PASS,5.3333,10.0,experiment_background_v2_s11_no_independent_record,PENDING_REGISTRATION,True,1066.66,4.0,150000.0,159.99900000000002,223:5:10:20,T01,BASE:T01,70,0.0504050293352575,10.947832584381104,0.4706620161978533,0.6871032724797917,-1.3402465894892082,-1.002340067884325,-1.1387586293597391,0.932989367843143,0.3334802195926298,0.2791296225477068,0.6662750493760806
122,zro2_20_supplement,2,3,zro2_20_supplement:m002,slot_1,pass_supplement,S09,3,-4100.0,-9000.0,87300,4000,compressor_steps_to_fs_v1,现有数据基础说明_v2.md-§8,10,10.0,5,20,1.0,0.0,17.1229,0.7383,0.3681602278194375,PASS,5.3333,10.0,experiment_background_v2_s11_no_independent_record,PENDING_REGISTRATION,True,533.33,2.0,250000.0,133.3325,4000:10:10:20,T14,BASE:T14,55,0.0861683649911741,17.122941970825195,0.7383216024639595,0.6359348889382574,-1.311453182628654,-0.0923946384165214,-1.8409656019449188,0.909510154376974,0.3799420973435737,0.7079190091694915,0.5310500989655516
123,zro2_20_supplement,2,4,zro2_20_supplement:m002,slot_2,pass_supplement,S09,4,-4100.0,-9500.0,87300,4000,compressor_steps_to_fs_v1,现有数据基础说明_v2.md-§8,10,10.0,6,20,1.0,0.0,19.3299,0.7088,0.3681602278194375,PASS,5.3333,10.0,experiment_background_v2_s11_no_independent_record,PENDING_REGISTRATION,True,533.33,2.0,300000.0,159.99900000000002,4000:10:10:20,T14,BASE:T14,55,0.0861683649911741,19.32986354827881,0.7088217393311486,-0.0306324760436561,-1.3665709876867056,-0.7821546028736771,-1.8387533528533468,0.598121902041344,0.6528115836379963,0.5057381760648286,0.7030448808856878
124,zro2_20_supplement,3,5,zro2_20_supplement:m003,slot_1,pass_supplement,S05,5,-4100.0,-10000.0,43800,1000,compressor_steps_to_fs_v1,现有数据基础说明_v2.md-§8,40,6.0,5,25,1.0,0.0,47.4393,1.679,0.3290134929697962,PASS,5.3333,10.0,experiment_background_v2_s11_no_independent_record,PENDING_REGISTRATION,True,133.3325,0.625,1333333.3333333333,177.77666666666667,1000:40:6:25,T08,BASE:T08,25,0.3844151958514678,47.43928909301758,1.6789572208394665,-2.490931732030893,-0.3102629865565866,-1.5940789343956272,-1.2539921992380745,0.3621450261390208,0.9147947212843128,0.4486303433839361,0.6491124256299075
125,zro2_20_supplement,3,6,zro2_20_supplement:m003,slot_2,pass_supplement,S05,6,-4100.0,-10500.0,43800,1000,compressor_steps_to_fs_v1,现有数据基础说明_v2.md-§8,40,6.0,6,25,1.0,0.000546875,52.2079,0.5863,0.3290134929697962,PASS,5.3333,10.0,experiment_background_v2_s11_no_independent_record,PENDING_REGISTRATION,True,133.3325,0.625,1600000.0,213.332,1000:40:6:25,T08,BASE:T08,25,0.3844151958514678,52.207937240600586,0.5863284580064075,0.4681850826390861,-0.1259386369398779,-0.1716115705788582,-1.8105091577522692,0.1741597188091665,0.8810738699272205,0.2854852822518269,0.7529816146824879
126,zro2_20_supplement,4,7,zro2_20_supplement:m004,slot_1,pass_supplement,S02,7,-4100.0,-11000.0,29400,223,compressor_steps_to_fs_v1,现有数据基础说明_v2.md-§8,20,4.0,5,25,1.0,0.003828125,49.354,0.9146,0.3901249490530792,PASS,5.3333,10.0,experiment_background_v2_s11_no_independent_record,PENDING_REGISTRATION,True,266.665,1.25,1000000.0,266.665,223:20:4:25,T02,BASE:T02,36,0.155829972695355,49.35401725769043,0.9145511666527417,-1.3742038515901422,0.1514234499286074,-1.7112098021446192,-1.4471107808324488,0.2904552971923126,0.89885340511558,0.3308238486437231,0.7208151587946637
127,zro2_20_supplement,4,8,zro2_20_supplement:m004,slot_2,pass_supplement,S02,8,-4100.0,-11500.0,29400,223,compressor_steps_to_fs_v1,现有数据基础说明_v2.md-§8,20,4.0,6,25,1.0,0.0,52.27,0.7817,0.3901249490530792,PASS,5.3333,10.0,experiment_background_v2_s11_no_independent_record,PENDING_REGISTRATION,True,266.665,1.25,1200000.0,319.99800000000005,223:20:4:25,T02,BASE:T02,36,0.155829972695355,52.26996612548828,0.7816636949329008,-2.025927085365021,-0.1067382582778436,-2.0068233296539386,-1.7069277741766251,0.1196926504646908,0.9374152204160614,0.1112679833588609,0.7990701954308441
128,zro2_20_supplement,5,9,zro2_20_supplement:m005,slot_1,pass_supplement,S03,9,-4100.0,-12000.0,36140,500,compressor_steps_to_fs_v1,现有数据基础说明_v2.md-§8,20,6.0,5,15,1.0,0.0001953125,40.7252,0.8845,0.3276729412678661,PASS,5.3333,10.0,experiment_background_v2_s11_no_independent_record,PENDING_REGISTRATION,True,266.665,0.75,1111111.111111111,296.2944444444444,500:20:6:15,T06,BASE:T06,31,0.2426105574970191,40.72523307800293,0.8844601513450345,-0.2025729204927113,0.1414158584405125,-1.217483826762214,-2.0357849065883613,0.2058224448213799,0.9260806406075238,0.3722697502356479,0.6569285510073395
129,zro2_20_supplement,5,10,zro2_20_supplement:m005,slot_2,pass_supplement,S03,10,-4100.0,-12500.0,36140,500,compressor_steps_to_fs_v1,现有数据基础说明_v2.md-§8,20,6.0,6,15,1.0,0.0002734375,42.3187,0.9099,0.3276729412678661,PASS,5.3333,10.0,experiment_background_v2_s11_no_independent_record,PENDING_REGISTRATION,True,266.665,0.75,1333333.3333333333,355.55333333333334,500:20:6:15,T06,BASE:T06,31,0.2426105574970191,42.31871223449707,0.9098665806604722,-1.0128112783121193,-0.3237879326389415,-1.3142520516668177,-2.0105111475976174,0.0450910464786722,0.9378196524209698,0.1196772825517074,0.7408114517736816
130,zro2_20_supplement,6,11,zro2_20_supplement:m006,slot_1,pass_supplement,S08,11,-4100.0,-13000.0,87300,4000,compressor_steps_to_fs_v1,现有数据基础说明_v2.md-§8,5,8.0,5,10,1.0,0.0,9.9757,0.4954,0.3458211702053543,PASS,5.3333,10.0,experiment_background_v2_s11_no_independent_record,PENDING_REGISTRATION,True,1066.66,2.0,312500.0,333.33125,4000:5:8:10,T13,BASE:T13,77,0.0377861210111794,9.975673198699951,0.49542326311262375,0.3553857481832447,-0.1934901388372158,0.025253286401164,-1.627709417518276,0.4419164485789251,0.7711020866117768,0.6874006390333134,0.5038450492863589
131,zro2_20_supplement,6,12,zro2_20_supplement:m006,slot_2,pass_supplement,S08,12,-4100.0,-13500.0,87300,4000,compressor_steps_to_fs_v1,现有数据基础说明_v2.md-§8,5,8.0,6,10,1.0,0.0,11.856,0.5506,0.3458211702053543,PASS,5.3333,10.0,experiment_background_v2_s11_no_independent_record,PENDING_REGISTRATION,True,1066.66,2.0,375000.0,399.99750000000006,4000:5:8:10,T13,BASE:T13,77,0.0377861210111794,11.856034755706787,0.5505953840636293,-0.4675740236083243,-0.3747253667221319,-0.8937011100974231,-0.8259007950195495,0.8248125964364159,0.468238154953834,0.7529280307464782,0.4063835368167212
132,zro2_20_supplement,7,13,zro2_20_supplement:m007,slot_1,pass_supplement,S07,13,-4100.0,-14000.0,58400,2000,compressor_steps_to_fs_v1,现有数据基础说明_v2.md-§8,10,8.0,5,5,1.0,0.0,32.688,0.3301,0.3269288545985341,PASS,5.3333,10.0,experiment_background_v2_s11_no_independent_record,PENDING_REGISTRATION,True,533.33,0.5,1250000.0,666.6625,2000:10:8:5,T12,BASE:T12,66,0.0638757645603337,32.68803787231445,0.3300726153537977,1.232727130860476,-0.2458171955326751,0.3263575992791173,-1.5250644327693037,0.4032794241209796,0.7889791128491267,0.470538489247813,0.6111475513264665
133,zro2_20_supplement,7,14,zro2_20_supplement:m007,slot_2,pass_supplement,S07,14,-4100.0,-14500.0,58400,2000,compressor_steps_to_fs_v1,现有数据基础说明_v2.md-§8,10,8.0,6,5,1.0,0.0,34.7831,0.3217,0.3269288545985341,PASS,5.3333,10.0,experiment_background_v2_s11_no_independent_record,PENDING_REGISTRATION,True,533.33,0.5,1500000.0,799.9950000000001,2000:10:8:5,T12,BASE:T12,66,0.0638757645603337,34.78306579589844,0.32172545237031785,0.9409626869370036,-0.5541397666900933,0.7341414321818878,-0.9309694078383698,0.323810825162417,0.8357213668498005,0.456019943788055,0.6249642879060209
134,zro2_20_supplement,8,15,zro2_20_supplement:m008,slot_1,pass_supplement,S10,15,-4100.0,-15000.0,87300,4000,compressor_steps_to_fs_v1,现有数据基础说明_v2.md-§8,20,2.0,5,15,1.0,0.0006640625,40.9119,0.481,0.4013066487953626,PASS,5.3333,10.0,experiment_background_v2_s11_no_independent_record,PENDING_REGISTRATION,True,266.665,0.75,3333333.333333333,888.8833333333333,4000:20:2:15,T15,BASE:T15,62,0.0695502594501677,40.91189384460449,0.4809806612437035,0.6539901582468458,0.2143441042381721,0.0415670755364736,-2.0360859361354837,0.1202840571694714,0.9256549829438804,0.3068160609565248,0.7392201237894446
135,zro2_20_supplement,8,16,zro2_20_supplement:m008,slot_2,pass_supplement,S10,16,-4100.0,-15500.0,87300,4000,compressor_steps_to_fs_v1,现有数据基础说明_v2.md-§8,20,2.0,6,15,1.0,0.0,40.9057,0.3612,0.4013066487953626,PASS,5.3333,10.0,experiment_background_v2_s11_no_independent_record,PENDING_REGISTRATION,True,266.665,0.75,4000000.0,1066.66,4000:20:2:15,T15,BASE:T15,62,0.0695502594501677,40.905738830566406,0.36122069238370486,-0.1952082429533842,-0.3263975298544828,-0.3856670899364486,-0.5020825654197272,0.116131356087825,0.9047735241381344,0.5321485328574609,0.6669276907427396
136,zro2_20_supplement,9,17,zro2_20_supplement:m009,slot_1,pass_supplement,S04,17,-4100.0,-16000.0,43800,1000,compressor_steps_to_fs_v1,现有数据基础说明_v2.md-§8,2,2.0,5,10,1.0,0.0,17.7978,0.6845,0.3321911887741586,PASS,5.3333,10.0,experiment_background_v2_s11_no_independent_record,PENDING_REGISTRATION,True,2666.65,5.0,500000.0,1333.325,1000:2:2:10,T07,BASE:T07,34,0.1716862390532369,17.797805786132812,0.6844582064485378,-0.7038068206341906,0.4252380211941015,-1.3368855980159415,-1.4645376455961272,0.0137397427233426,0.934421785090228,0.1266948000558449,0.7916855322735231
