Repository: milumilelu/physics-guided-mamba2

# Physics-Guided Mamba-2：超快激光烧蚀形貌预测

面向氧化锆（ZrO₂）超快激光多脉冲烧蚀的**部分可观测条件下跨尺度物理引导隐状态动力学建模**课题。

核心科学问题：在只能观测到「单线/槽压缩观测量」的条件下，用隐状态动力学模型刻画**历史材料状态 $Z_n$** 的选择性演化，从而由脉冲历史预测烧蚀形貌。

$$
\text{真实脉冲历史} \rightarrow (H_n, Z_n) \rightarrow \text{材料去除状态门控} \rightarrow H_{n+1} \rightarrow \text{单线/槽压缩观测}
$$

---

## 1. 仓库结构

```
physics-guided Mamba-2/
├── extract_zro2_single_line.py        # ★ 主流水线：CAG 解码 → 几何提取 → 特征表
├── depth_mechanism_transition_virtual_data_v2.py   # 机理递推 + 虚拟数据增强（含 .patch）
├── compare_raw_vs_repaired.py         # 圆锥伪影修复对观测算子 Y=[W_line, D_line] 的影响
├── inventory_cone_repair.py           # 15 个 pilot 组的圆锥修复盘点与质检
├── preview_cag_group.py               # 单组 CAG 预览（高度图 + 斜视点云，自包含）
├── render_cag_group1_raw.py           # 原始未修正高度场渲染，用于对照
├── validate_conical_preprocess_group1.py  # 第 1 组修复前/后诊断
├── probe_cag.py                       # CAG/ZIP 结构探测小工具
│
├── 氧化锆/                             # 原始测量数据（3.2 GB，已被 .gitignore 排除）
│   ├── 60Pass组.cag       2.3 GB
│   ├── 20组.cag           756 MB
│   ├── 120组直线.cag      147 MB      # pilot 实验使用
│   ├── 72组单脉冲直线.cag  86 MB
│   └── *_design.csv                   # 实验设计表（DOE）
│
├── outputs/                            # 实验产物（PNG 已忽略，只跟踪 CSV/JSON/MD）
│   ├── zro2_single_line_pilot/                    # ★ 主结果：原始口径
│   ├── zro2_single_line_pilot_cone_repaired/      # 圆锥修复后
│   ├── zro2_single_line_pilot_cut_only_stable_region/  # 切廊稳定区
│   ├── group001_cut_only_stable_region/
│   ├── cone_repair_impact/             # 修复 vs 未修复的量化对比
│   ├── cone_repair_inventory/          # 290 个圆锥伪影的逐个体检表
│   ├── cag_preview/ 与 cag_raw_verification/      # 解码正确性验证
│
├── CODEX_机理事件虚拟数据增强_实验说明.md   # E1/E2/E5 机理事件增强的对照实验设计
├── pasted.txt                          # 论文主线收敛笔记（部分可观测 + 隐状态动力学）
└── 超快激光多脉冲烧蚀形貌预测_专利技术交底书_V3_微观宏观耦合版 (1).docx
```

## 2. 技术链路

KEYENCE 显微镜的 `.cag` 本质是一个 ZIP 容器，内部按 `Path/<组号>/...` 组织，高度数据以 VK4 二进制段存储。

```
.cag (ZIP)
  └─ 解码 VK4 头部偏移表 → 定位 height 段 → uint32 高度阵列 → reshape (1024×64)
       ↓
  非对称稳健参考平面拟合（plane_negative_clip_sigma=2.5 / positive=4.0，迭代 12 次）
       ↓
  圆锥缺失伪影修复 repair_conical_dropouts（共聚焦在高陡壁处的典型失效）
       ↓
  阈值分割（threshold_k=4.0）→ 连通域 → 连续线 / 离散坑判定
       ↓
  中心 70% 区域取剖面 → 输出 Y_line = [W_line, D_line] 及 40+ 个 QC 字段
```

关键中间量：`fluence`、`threshold`、`margin = log(fluence/threshold)`、`inc`、`z`、`total_defocus`、pass 级去除增量、累计深度、`core5` 物理代理特征。

## 3. 运行方式

主流水线（默认跑 15 组 pilot：13/19/33/34/43/44/48/51/60/68/94/95/101/104/116）：

```bash
python extract_zro2_single_line.py \
    --cag       "氧化锆/120组直线.cag" \
    --design    "氧化锆/氧化锆_line_design.csv" \
    --output-dir outputs/zro2_single_line_pilot \
    --groups pilot --pilot-count 15
```

依赖：`numpy`、`pandas`、`pillow`、`matplotlib`。

> **注意**：`render_cag_group1_raw.py`、`validate_conical_preprocess_group1.py`、`probe_cag.py` 中硬编码了历史绝对路径
> （如 `C:\Users\RZF\Desktop\专利\...`、`F:\20260528-xgd\...`），在当前目录下无法直接运行。
> 建议后续改为 `argparse` 参数或读取统一的 `config.toml`。

## 4. 版本控制约定

| 内容 | 策略 | 原因 |
|---|---|---|
| `.cag` / `.vk4` 原始数据 | **不跟踪**（`.gitignore`） | 3.2 GB 不可变采集数据，留在本地/移动硬盘 |
| `outputs/**/*.png` | **不跟踪** | 54 张、6.7 MB，脚本可确定性重建 |
| `outputs/**/*.csv`、`.json`、`.md` | **跟踪** | 可复核的关键数值结果与质检记录 |
| `*.docx` 专利交底书 | 跟踪 | 版本需留痕 |
| `.workbuddy-ai/` | 不跟踪 | 工具目录，仅本地使用 |

若确需保留某张诊断图，用 `git add -f <路径>` 强制加入。

## 5. 当前进展

- [x] CAG 容器解码与 VK4 高度标定还原（已通过 `cag_raw_verification` 交叉验证）
- [x] 圆锥缺失伪影检测与修复（15 组共修复 290 个锥、48,256 像素，残余强缺陷 0 处）
- [x] 单线几何提取 pilot，输出 `W_line / D_line` 及完整 QC 字段
- [x] 量化修复对观测算子的偏差影响（`outputs/cone_repair_impact`）
- [ ] 机理事件（E1/E2/E5）虚拟数据增强的严格对照实验（设计见 `CODEX_机理事件虚拟数据增强_实验说明.md`）
- [ ] Physics-guided Mamba-2 主体模型

File: outputs/zro2_single_line_pilot_cone_repaired/pilot_crater_components.csv
加工顺序,component,area_pixels,center_s_um,center_xi_um,width_perpendicular_um,length_parallel_um,depth_p95_um,depth_max_um,volume_um3
13,1,32856,-6.090948784e-14,-6.896598368e-15,15.58436093,214.2717612,14.71676606,18.71599337,21371.1357
19,1,28101,2.610795735e-14,1.353415432e-15,13.75846717,211.5124119,14.82088248,22.23141429,16619.51709
33,3,1753,-88.60692153,0.0436832525,9.648218531,22.89431513,5.512653056,6.782819215,396.4753827
33,2,7398,-31.57660264,-0.007027239312,10.48682638,84.18265268,4.366478214,5.748749635,1638.649883
33,1,6385,65.57236021,-0.004380990194,8.931868709,81.92139488,4.257929332,4.841094905,1324.848748
34,1,21057,0,-2.702583555e-15,12.34318248,211.204005,5.886056701,8.326995779,5128.266943
43,2,11192,-20.54506601,0.008721260615,10.88984004,132.1442778,8.606524515,14.14280861,3187.96073
43,1,3595,73.88093027,-0.03136202371,8.89707318,47.0923836,7.183084004,12.05781027,886.519206
44,5,1499,-94.50637726,0.06717016853,6.822780459,25.35103166,2.501985881,3.36338583,182.6763444
44,4,862,-70.53599274,0.05510678511,6.949525843,14.47013353,3.399551303,4.118742641,128.6224672
44,3,6709,-10.47783088,-0.02906272397,7.7581345,115.1017964,3.573716911,5.149726496,1036.016046
44,2,2807,73.53951025,0.04004270978,7.981542202,42.04753624,4.190357443,5.728771034,502.4218064
44,1,22,108.9786481,-4.184756581,1.953278662,1.68292069,1.724359995,1.974899448,2.2384226
48,4,2755,-80.31490834,0.001095810055,7.952724714,38.48445972,7.4695973,11.81284873,671.2984226
48,3,1592,-46.84160152,-0.07408998932,8.100734563,23.99696738,6.825572853,8.824748133,398.4557707
48,2,7415,12.95749021,0.01984195003,9.493633396,87.78304952,5.272094142,11.37631602,1339.990748
48,1,3516,79.58281979,0.003167851208,10.15056922,46.8195495,5.030607238,11.31112091,693.8263921
51,1,20679,1.360111435e-14,4.451243601e-15,10.78844408,210.9299881,5.848136433,12.33377491,5316.986437
60,4,1382,-106.9495687,0.1195320022,8.941708209,20.07626586,3.786856488,4.907028196,282.4236128
60,6,113,-86.46587958,-1.669221675,4.990470951,6.155277968,2.125557507,2.452964942,16.23089059
60,5,100,58.43765141,-1.307308126,3.326985293,5.029542555,2.034864737,2.183968562,13.94028212
60,3,60,66.62788553,-1.778779581,3.048342269,4.472256507,2.207201789,2.362512279,8.877935881
60,2,62,74.86759751,-2.032449017,2.54129114,3.901016314,2.184285871,2.205569706,9.05322945
60,1,1610,86.21300064,0.1335939425,10.30701504,17.51545289,4.125854381,4.953972457,342.4605642
68,1,29577,1.734107484e-14,-1.876922977e-15,15.47978918,213.1742611,10.22196237,15.49336235,12510.80591
94,1,20627,-1.892515185e-14,2.0214243e-15,11.4955309,207.0257686,9.380681859,16.66909562,7642.415884
95,1,12481,-2.320039268e-14,1.595488788e-15,9.810127546,195.1083144,2.955725402,3.943526009,1911.632458
101,1,21405,-1.148962531e-14,-2.689140819e-15,12.19559164,205.6499766,11.4919309,18.80257273,9441.161738
104,2,1796,-92.44507792,-0.3908445934,9.249416077,22.03193078,7.48976496,11.23012344,466.4063082
104,1,15773,5.708106042,0.02413305754,10.31331663,169.7266389,11.41449205,14.05485888,7553.638139
116,1,24607,-2.81922963e-15,-3.262487414e-15,13.96147192,205.1496297,15.12362706,18.1429347,12825.6563

File: outputs/zro2_single_line_pilot_cone_repaired/pilot_single_line_features.csv
加工顺序,脉宽_fs,频率_kHz,重复扫描次数,速度_mm/s,实际功率_W,理论线长_um,单脉冲能量_mJ,理论脉冲间距_um,理论单遍脉冲数估计,累计线能量密度_J_mm,单线输入能量_J,cag_timestamp,cag_original_filename,status,processing_mode,W_line_um,D_line_um,D_max_um,sigma_W_um,sigma_D_um,A_cs_median_um2,V_rem_um3,V_rem_per_visible_length_um2,C_shape,V_pile_um3,V_pile_V_rem_ratio,N_crater_components,measured_crater_spacing_um,C_continuity,sigma_ref_um,RMSE_plane_um,threshold_k,threshold_um,valid_pixel_ratio,reference_pixel_ratio,line_detection_confidence,visible_length_ratio,edge_clipped,n_valid_profiles,n_signal_pixels,n_components_all,n_components_selected,largest_component_fraction,line_orientation_deg,height_grid_width,height_grid_height,dx_um,dy_um,z_step_um,doe_cag_mapping,cone_preprocess_enabled,N_conical_artifacts_repaired,n_conical_pixels_repaired,max_conical_correction_um,cone_noise_second_difference_um,cone_seed_threshold_um,cone_grow_threshold_um,threshold_W_relative_range,threshold_D_relative_range,threshold_mode_count,relative_sigma_W,relative_sigma_D,qc_status,qc_flags
13,223,10,5,25,5.333,200,0.5333,2.5,80,1.0666,0.21332,2026-05-28 12:50:11,C:\Users\USER1\Documents\MeasureData20260528125011.vk4,ok,continuous,12.3482334,14.13557115,18.71599337,0.4594395899,0.5174286657,105.8968945,21371.1357,106.8556785,0.6066874817,1.869559801,8.748060129e-05,1,,1,0.2295269589,0.2413886143,4,0.9181078355,1,0.4672851562,1,1,0,141,32856,45,1,1,-0.5557258241,1024,64,0.278657,0.278657,0.0001,confirmed: 加工顺序 equals CAG Path,1,25,2867,13.4540536,0.23825382,1.42952292,0.35738073,0.04650669218,0.0002955338485,1,0.03720690847,0.03660472295,pass,
19,500,10,5,5,5.333,200,0.5333,0.5,400,5.333,1.0666,2026-05-28 12:54:02,C:\Users\USER1\Documents\MeasureData20260528125402.vk4,ok,continuous,10.58562137,11.46656721,22.23141429,0.4369154727,2.018350567,77.14000451,16619.51709,83.09758544,0.6355209668,29.95322606,0.001802292202,1,,1,0.2716336944,0.2794419879,4,1.086534777,1,0.5353240967,1,1,0,141,28101,21,1,1,-0.5833279204,1024,64,0.278657,0.278657,0.0001,confirmed: 加工顺序 equals CAG Path,1,42,7009,16.84786973,0.23158212,1.38949272,0.34737318,0.06378151928,0.004532401461,1,0.04127442855,0.1760204716,pass,
33,1000,5,1,5,5.333,200,1.0666,1,200,1.0666,0.21332,2026-05-28 13:02:41,C:\Users\USER1\Documents\MeasureData20260528130241.vk4,ok,continuous,6.811389882,4.061253616,6.782819215,0.6324308443,0.3380210953,19.79932137,3359.974014,16.79987007,0.7157386239,53.03254594,0.01578361788,3,,0.90284868,0.2345304597,0.2607107822,4,0.9381218389,1,0.6945343018,1,1,0,129,15536,27,3,0.476184346,-0.5501038805,1024,64,0.278657,0.278657,0.0001,confirmed: 加工顺序 equals CAG Path,1,18,3388,7.953452516,0.2431464,1.4588784,0.3647196,0.1077528426,0.004441606074,1,0.09284901544,0.08323072804,pass,
34,223,40,2,10,5.333,200,0.133325,0.25,800,1.0666,0.21332,2026-05-28 13:03:26,C:\Users\USER1\Documents\MeasureData20260528130326.vk4,ok,continuous,8.213538505,4.486124411,8.326995779,0.7149448284,1.400968992,25.34237186,5128.266943,25.64133471,0.6877738326,16.14720109,0.00314866626,1,,1,0.2373003645,0.2538421051,4,0.9492014579,1,0.6254730225,1,1,0,141,21057,45,1,1,-0.6123022752,1024,64,0.278657,0.278657,0.0001,confirmed: 加工顺序 equals CAG Path,1,25,6699,9.712784939,0.24492552,1.46955312,0.36738828,0.09796598168,0.02077119809,1,0.08704467971,0.3122893757,pass,
43,4000,40,4,15,5.333,200,0.133325,0.375,533.3333333,1.422133333,0.2844266667,2026-05-28 13:08:45,C:\Users\USER1\Documents\MeasureData20260528130845.vk4,ok,continuous,7.027292945,5.129461529,14.14280861,0.6819439557,2.886767147,22.9306185,4074.479936,22.55514555,0.6361447301,5.765515625,0.001415031051,2,,0.895882255,0.235828589,0.2525217448,4,0.9433143559,1,0.7058105469,1,0.9032262566,0,138,14787,61,2,0.7568810442,-0.7964386657,1024,64,0.278657,0.278657,0.0001,confirmed: 加工顺序 equals CAG Path,1,26,4389,8.652012241,0.21453222,1.28719332,0.32179833,0.1265959531,0.02326886133,1,0.09704219834,0.5627817132,review,high_depth_variability
44,2000,40,1,20,5.333,200,0.133325,0.5,400,0.26665,0.05333,2026-05-28 13:09:29,C:\Users\USER1\Documents\MeasureData20260528130929.vk4,ok,continuous,4.91581786,2.436395924,5.728771034,1.634445989,1.141814695,8.750404406,1851.975087,9.259875433,0.7306080906,13.67171768,0.007382236285,5,,0.951613655,0.2444272143,0.2577443359,4,0.9777088571,1,0.756439209,0.9988721892,1,0,138,11899,37,5,0.5638288932,-0.5678700322,1024,64,0.278657,0.278657,0.0001,confirmed: 加工顺序 equals CAG Path,1,24,4633,5.443395889,0.21060333,1.26361998,0.315904995,0.3053754637,0.2272316867,2,0.3324870928,0.4686490744,review,threshold_sensitive
48,4000,10,5,5,5.333,200,0.5333,0.5,400,5.333,1.0666,2026-05-28 13:11:56,C:\Users\USER1\Documents\MeasureData20260528131156.vk4,ok,continuous,6.876259885,2.699256954,11.81284873,0.982376344,1.710183532,12.79046003,3103.571333,15.51785667,0.6891117481,0.324848557,0.0001046692736,4,,0.94464723,0.2230907235,0.2360441118,4,0.892362894,1,0.7102508545,1,1,0,129,15278,56,4,0.4853383951,-0.455277234,1024,64,0.278657,0.278657,0.0001,confirmed: 加工顺序 equals CAG Path,1,28,6759,12.03322915,0.2231313,1.3387878,0.33469695,0.117175369,0.09257105339,1,0.1428649237,0.6335756698,review,high_depth_variability
51,4000,10,1,25,5.333,200,0.5333,2.5,80,0.21332,0.042664,2026-05-28 13:13:50,C:\Users\USER1\Documents\MeasureData20260528131350.vk4,ok,continuous,7.648950541,4.166671191,12.33377491,0.6183950493,0.3397807082,22.77971291,5316.986437,26.58493219,0.714754937,27.58840322,0.005188729282,1,,1,0.2260829755,0.2323856591,4,0.9043319019,1,0.6436462402,1,1,0,141,20679,21,1,1,-0.5739468042,1024,64,0.278657,0.278657,0.0001,confirmed: 加工顺序 equals CAG Path,1,13,2821,7.41576484,0.25411764,1.52470584,0.38117646,0.1029860402,0.002277666885,1,0.08084704509,0.08154728143,pass,
60,500,2,1,20,5.333,200,2.6665,10,20,0.26665,0.05333,2026-05-28 13:19:13,C:\Users\USER1\Documents\MeasureData20260528131913.vk4,ok,discrete,4.158728122,2.19574383,4.953972457,2.022135068,0.1712887926,,672.9865151,3.468571755,,0,0,6,11.34540313,0.207599465,0.4024614835,0.3888907197,4,1.609845934,1,0.9059448242,0.6689525189,0.9701205031,0,7,3327,34,6,0.4839194469,-0.5738430707,1024,64,0.278657,0.278657,0.0001,confirmed: 加工顺序 equals CAG Path,1,10,3155,8.45811129,0.25441416,1.52648496,0.38162124,1.087434382,0.8485606769,1,0.4862388232,0.07800946098,review,low_detection_confidence;discrete_mode_requires_review;threshold_sensitive
68,4000,5,5,25,5.333,200,1.0666,5,40,1.0666,0.21332,2026-05-28 13:23:49,C:\Users\USER1\Documents\MeasureData20260528132349.vk4,ok,continuous,11.2185533,7.88479963,15.49336235,0.59513235,0.8480514283,56.60223556,12510.80591,62.55402955,0.6398910963,6.173805305,0.0004934778262,1,,1,0.2381239095,0.2608445966,4,0.952495638,1,0.5102081299,1,1,0,141,29577,26,1,1,-0.4972329466,1024,64,0.278657,0.278657,0.0001,confirmed: 加工顺序 equals CAG Path,1,23,4044,8.673805629,0.24966984,1.49801904,0.37450476,0.07013655464,0.002952070629,1,0.05304893902,0.1075552288,pass,
94,1000,40,3,25,5.333,200,0.133325,0.625,320,0.63996,0.127992,2026-05-28 13:39:19,C:\Users\USER1\Documents\MeasureData20260528133919.vk4,ok,continuous,8.070246711,7.036661635,16.66909562,0.4491311665,2.090300019,35.84336664,7642.415884,38.21207942,0.6311830316,0.5926079643,7.754196753e-05,1,,1,0.2372728272,0.2478836805,4,0.9490913089,1,0.6462402344,1,1,0,141,20627,37,1,1,-0.4320059011,1024,64,0.278657,0.278657,0.0001,confirmed: 加工顺序 equals CAG Path,1,30,4897,8.517988681,0.24418422,1.46510532,0.36627633,0.06815700321,0.006148753427,1,0.05565271826,0.2970584814,pass,
95,4000,2,2,5,5.333,200,2.6665,2.5,80,2.1332,0.42664,2026-05-28 13:39:45,C:\Users\USER1\Documents\MeasureData20260528133945.vk4,ok,continuous,5.135579473,2.623049426,3.943526009,0.6283200188,0.26951744,9.564989206,1911.632458,9.848976552,0.7100493855,0.3650551415,0.0001909651303,1,,0.971119645,0.2408776924,0.2531906765,4,0.9635107696,1,0.758895874,1,0.9704726416,0,141,12481,44,1,1,-0.6119663147,1024,64,0.278657,0.278657,0.0001,confirmed: 加工顺序 equals CAG Path,1,12,2315,4.542447431,0.2564898,1.5389388,0.3847347,0.2071260805,0.01106633286,1,0.1223464698,0.1027496613,pass,
101,223,40,5,10,5.333,200,0.133325,0.25,800,2.6665,0.5333,2026-05-28 13:43:30,C:\Users\USER1\Documents\MeasureData20260528134330.vk4,ok,continuous,8.909087888,10.12098212,18.80257273,0.4611982135,2.319063998,56.98666827,9441.161738,47.79712012,0.6320004185,10.49380333,0.001111494923,1,,0.987839065,0.2344435589,0.2585187077,4,0.9377742357,1,0.6204071045,1,0.9876287227,0,141,21405,36,1,1,-0.5583405259,1024,64,0.278657,0.278657,0.0001,confirmed: 加工顺序 equals CAG Path,1,30,4957,10.2378382,0.2320269,1.3921614,0.34804035,0.06192125176,0.003014905774,1,0.05176716397,0.2291342847,pass,
104,2000,10,3,15,5.333,200,0.5333,1.5,133.3333333,1.0666,0.21332,2026-05-28 13:45:07,C:\Users\USER1\Documents\MeasureData20260528134507.vk4,ok,continuous,7.700065858,10.92098511,14.05485888,0.4871452743,0.785579325,51.57710478,8020.044448,41.47689872,0.6133391755,0.7931532669,9.889636798e-05,2,,0.93350095,0.2306918634,0.2451835043,4,0.9227674537,1,0.6750793457,1,0.9668085966,0,141,17569,41,2,0.8977744892,-0.4832182927,1024,64,0.278657,0.278657,0.0001,confirmed: 加工顺序 equals CAG Path,1,22,3884,12.6187,0.2275791,1.3654746,0.34136865,0.08854689293,0.003670635598,1,0.06326507893,0.07193300941,pass,
116,223,20,2,25,5.333,200,0.26665,1.25,160,0.42664,0.085328,2026-05-28 13:51:39,C:\Users\USER1\Documents\MeasureData20260528135139.vk4,ok,continuous,10.1925273,14.91907757,18.1429347,0.6501488525,0.7569617717,86.10447528,12825.6563,64.53718319,0.5662417258,9.22259063,0.0007190735829,1,,0.99480549,0.2826716894,0.3104624305,4,1.130686758,1,0.5562286377,1,0.9936640917,0,141,24607,42,1,1,-0.4393216127,1024,64,0.278657,0.278657,0.0001,confirmed: 加工顺序 equals CAG Path,1,25,3377,6.5974019,0.24270162,1.45620972,0.36405243,0.09174100601,0.002340236953,1,0.0637868149,0.05073784008,pass,

File: outputs/zro2_single_line_pilot_cone_repaired/pilot_standard_profiles.csv
加工顺序,xi_um,median_depth_um
13,-11.32172631,0.105861382
13,-10.99919538,0.105861382
13,-10.67666446,0.105861382
13,-10.35413354,0.1018940881
13,-10.03160262,0.1032018545
13,-9.709071698,0.1149110995
13,-9.386540777,0.09335846341
13,-9.064009856,0.08207748631
13,-8.741478934,0.06847947974
13,-8.418948013,0.0808253581
13,-8.096417091,0.09039239005
13,-7.77388617,0.114316653
13,-7.451355249,0.1750414329
13,-7.128824327,0.3210223529
13,-6.806293406,0.6530682473
13,-6.483762485,1.121595675
13,-6.161231563,1.660863846
13,-5.838700642,2.334837209
13,-5.51616972,2.899416312
13,-5.193638799,3.567271766
13,-4.871107878,4.198821192
13,-4.548576956,4.988228382
13,-4.226046035,5.781315043
13,-3.903515114,6.524454002
13,-3.580984192,7.239706832
13,-3.258453271,7.966841502
13,-2.935922349,8.543125814
13,-2.613391428,9.277181849
13,-2.290860507,9.816213024
13,-1.968329585,10.56366325
13,-1.645798664,11.11355919
13,-1.323267742,11.74452561
13,-1.000736821,12.28724465
13,-0.6782058997,12.82680592
13,-0.3556749783,13.35706049
13,-0.03314405693,13.63429337
13,0.2893868645,13.90753638
13,0.6119177858,14.08684042
13,0.9344487072,14.11972851
13,1.256979629,14.13212645
13,1.57951055,13.98886022
13,1.902041471,13.78519515
13,2.224572393,13.25085032
13,2.547103314,12.44992453
13,2.869634236,11.38875632
13,3.192165157,10.29979443
13,3.514696078,9.001071565
13,3.837227,7.721363087
13,4.159757921,6.455387326
13,4.482288842,5.192956683
13,4.804819764,3.919609772
13,5.127350685,2.885443893
13,5.449881607,1.82969351
13,5.772412528,0.8439963595
13,6.094943449,0.3210448854
13,6.417474371,0.2067223334
13,6.740005292,0.1756916273
13,7.062536213,0.1410424862
13,7.385067135,0.09886959213
13,7.707598056,0.1067530795
13,8.030128978,0.09886959213
13,8.352659899,0.0994082099
13,8.67519082,0.0994082099
13,8.997721742,0.0994082099
19,-10.48797392,0.1199610671
19,-10.1632646,0.1199610671
19,-9.83855528,0.1199610671
19,-9.513845961,0.1277233455
19,-9.189136642,0.1235307816
19,-8.864427324,0.1197229148
19,-8.539718005,0.1339869173
19,-8.215008687,0.1249772902
19,-7.890299368,0.09148733304
19,-7.565590049,0.09109170638
19,-7.240880731,0.1131447924
19,-6.916171412,0.08721964801
19,-6.591462094,0.1685526261
19,-6.266752775,0.1657186617
19,-5.942043457,0.3894845584
19,-5.617334138,0.8045897229
19,-5.292624819,1.214231479
19,-4.967915501,1.778571972
19,-4.643206182,2.677260152
19,-4.318496864,3.60466051
19,-3.993787545,4.595296177
19,-3.669078226,5.611090011
19,-3.344368908,6.498631443
19,-3.019659589,7.260957867
19,-2.694950271,8.063321015
19,-2.370240952,9.009087884
19,-2.045531633,9.821182549
19,-1.720822315,10.38733135
19,-1.396112996,10.73271834
19,-1.071403678,10.96225957
19,-0.7466943591,11.02339616
19,-0.4219850405,11.13871443
19,-0.09727572189,11.19283842
19,0.2274335967,11.0332862
19,0.5521429153,10.68377323
19,0.8768522339,10.35144172
19,1.201561552,9.976671498
19,1.526270871,9.36881489
19,1.85098019,8.95115347
19,2.175689508,8.447568903
19,2.500398827,7.875334659
19,2.825108145,7.420004799
19,3.149817464,6.745734576
19,3.474526783,5.773899427
19,3.799236101,4.846518193
19,4.12394542,4.015253881
19,4.448654738,3.030900699
19,4.773364057,2.106627392
19,5.098073376,1.383828974
19,5.422782694,0.7660210286
19,5.747492013,0.3514730487
19,6.072201331,0.2279536766
19,6.39691065,0.1788849335
19,6.721619969,0.1493174934
19,7.046329287,0.1053179952
19,7.371038606,0.1201423526
19,7.695747924,0.1000179208
19,8.020457243,0.111870116
19,8.345166561,0.1090868018
19,8.66987588,0.106485266
19,8.994585199,0.09810837421
19,9.319294517,0.1012490781
19,9.644003836,0.1012490781
19,9.968713154,0.1012490781
33,-9.827824306,0.01991560242
33,-9.505737086,0.01991560242
33,-9.183649865,0.01991560242
33,-8.861562645,0.03323665895
33,-8.539475425,0.05334031332
33,-8.217388204,0.06220549724
33,-7.895300984,0.06933925417
33,-7.573213764,0.04924816476
33,-7.251126543,0.03629635185
33,-6.929039323,0.04257063253
33,-6.606952103,0.04448766755
33,-6.284864883,0.04643523979
33,-5.962777662,0.03376572839
33,-5.640690442,0.05203223172
33,-5.318603222,0.007054179553
33,-4.996516001,0.02643759153
33,-4.674428781,0.04935991519
33,-4.352341561,0.1125730097
33,-4.03025434,0.2499936463
33,-3.70816712,0.589704936
33,-3.3860799,0.9847563716
33,-3.06399268,1.388630687
33,-2.741905459,1.856943966
33,-2.419818239,2.360022254
33,-2.097731019,2.88293156
33,-1.775643798,3.341602416
33,-1.453556578,3.74462086
33,-1.131469358,3.856768785
33,-0.8093821374,3.99461635
33,-0.4872949171,4.056071279
33,-0.1652076968,4.016961764
33,0.1568795235,3.845280107
33,0.4789667438,3.780345201
33,0.8010539641,3.62535039
33,1.123141184,3.391886945
33,1.445228405,3.213705675
33,1.767315625,2.934549165
33,2.089402845,2.70372159
33,2.411490066,2.321681099
33,2.733577286,1.851269247
33,3.055664506,1.446528166
33,3.377751726,0.9975874134
33,3.699838947,0.6688427468
33,4.021926167,0.4123268228
33,4.344013387,0.3056749004
33,4.666100608,0.1462566053
33,4.988187828,0.115556439
33,5.310275048,0.06550202783
33,5.632362269,0.06764009295
33,5.954449489,0.03450715228
33,6.276536709,0.03892023872
33,6.598623929,0.09527914121
33,6.92071115,0.07684220932
33,7.24279837,0.08817338378
33,7.56488559,0.07594515759
33,7.886972811,0.06937172404
33,8.209060031,0.05228371833
33,8.531147251,0.04691691115
33,8.853234472,0.07630664719
33,9.175321692,0.06847595775
33,9.497408912,0.03763562519
33,9.819496132,0.03337446157
33,10.14158335,0.03337446157
33,10.46367057,0.03337446157
34,-10.43099293,0.02104293907
34,-10.10399699,0.02104293907
34,-9.777001059,0.02104293907
34,-9.450005124,0.01238968651
34,-9.123009188,0.03127282274
34,-8.796013253,0.04054742935
34,-8.469017318,0.0374166546
34,-8.142021382,0.03113597339
34,-7.815025447,0.02447542895
34,-7.488029512,0.03551039296
34,-7.161033576,0.007944778873
34,-6.834037641,0.01401611978
34,-6.507041706,0.02559807231
34,-6.18004577,0.02582093392
34,-5.853049835,0.1028255513
34,-5.526053899,0.1628664341
34,-5.199057964,0.2867275758
34,-4.872062029,0.4828948438
34,-4.545066093,0.6990131839
34,-4.218070158,0.9797803871
34,-3.891074223,1.297651598
34,-3.564078287,1.599380838
34,-3.237082352,1.895622457
34,-2.910086417,2.25019601
34,-2.583090481,2.562451157
34,-2.256094546,2.842380433
34,-1.929098611,3.132795343
34,-1.602102675,3.382326698
34,-1.27510674,3.622246724
34,-0.9481108046,3.824444852
34,-0.6211148692,3.938682109
34,-0.2941189339,4.095070486
34,0.03287700146,4.221607536
34,0.3598729368,4.237215201
34,0.6868688722,4.237251563
34,1.013864808,4.0725751
34,1.340860743,4.118268814
34,1.667856678,3.96132838
34,1.994852614,3.874455506
34,2.321848549,3.458681069
34,2.648844484,3.106548993
34,2.97584042,2.613244712
34,3.302836355,2.204172627
34,3.62983229,1.698637521
34,3.956828226,1.119431412
34,4.283824161,0.7073464854
34,4.610820096,0.3901129827
34,4.937816032,0.1812157436
34,5.264811967,0.1367611118
34,5.591807902,0.1051432694
34,5.918803838,0.1072234409
34,6.245799773,0.1011030236
34,6.572795708,0.07232335863
34,6.899791644,0.0364554606
34,7.226787579,-0.005121388746
34,7.553783514,-0.007217182625
34,7.88077945,0.0133220786
34,8.207775385,0.03012903467
34,8.534771321,0.03631040911
34,8.861767256,0.04543019085
34,9.188763191,0.04543019085
34,9.515759127,0.04562116471
34,9.842755062,0.04562116471
34,10.169751,0.04562116471
43,-11.83117741,0.05431363606
43,-11.48965166,0.05431363606
43,-11.14812591,0.05431363606
43,-10.80660016,0.05431363606
43,-10.46507441,0.05964248625
43,-10.12354866,0.05224266281
43,-9.782022909,0.0526304503
43,-9.440497159,0.04955098002
43,-9.098971408,0.06226820684
43,-8.757445658,0.05570052151
43,-8.415919907,0.08793649351
43,-8.074394157,0.0852858438
43,-7.732868406,0.051632008
43,-7.391342655,0.04029687379
43,-7.049816905,0.05525468972
43,-6.708291154,0.06677434765
43,-6.366765404,0.07823331635
43,-6.025239653,0.07268043774
43,-5.683713903,0.07220127831
43,-5.342188152,0.08899373968
43,-5.000662401,0.09560770803
43,-4.659136651,0.1892698454
43,-4.3176109,0.2821866284
43,-3.97608515,0.4364009199
43,-3.634559399,0.7614237806
43,-3.293033649,1.143374045
43,-2.951507898,1.639782201
43,-2.609982148,2.346958776
43,-2.268456397,2.936926917
43,-1.926930646,3.335113731
43,-1.585404896,3.657218059
43,-1.243879145,4.049517708
43,-0.9023533948,4.386459951
43,-0.5608276442,4.338670702
43,-0.2193018936,4.496579911
43,0.1222238569,4.58660827
43,0.4637496075,4.51114176
43,0.805275358,4.396795441
43,1.146801109,3.992965742
43,1.488326859,3.67890956
43,1.82985261,3.242212052
43,2.17137836,2.730521977
43,2.512904111,2.322206666
43,2.854429861,1.742382417
43,3.195955612,1.34095457
43,3.537481363,0.9668143772
43,3.879007113,0.6372260282
43,4.220532864,0.3476242126
43,4.562058614,0.2208646388
43,4.903584365,0.1775535606
43,5.245110115,0.1439246949
43,5.586635866,0.1399508894
43,5.928161616,0.1276962712
43,6.269687367,0.1415798695
43,6.611213118,0.1505717853
43,6.952738868,0.1188108992
43,7.294264619,0.1200129341
43,7.635790369,0.1151913402
43,7.97731612,0.1148200125
43,8.31884187,0.08470220979
43,8.660367621,0.098649024
43,9.001893371,0.0963126956
43,9.343419122,0.0963126956
43,9.684944873,0.0963126956
44,-10.42818357,0.1005389489
44,-10.1046942,0.1005389489
44,-9.78120483,0.1005389489
44,-9.457715461,0.1005389489
44,-9.134226092,0.1207554555
44,-8.810736723,0.1549530507
44,-8.487247354,0.12369805
44,-8.163757985,0.1202053923
44,-7.840268616,0.1040773416
44,-7.516779247,0.1040330225
44,-7.193289878,0.08540696662
44,-6.869800509,0.05107248091
44,-6.54631114,0.0640952663
44,-6.222821771,0.05800068863
44,-5.899332402,0.04967993082
44,-5.575843033,0.0786286256
44,-5.252353664,0.0566814007
44,-4.928864295,0.02610507564
44,-4.605374925,0.03093370833
44,-4.281885556,0.0408784098
44,-3.958396187,0.08068176607
44,-3.634906818,0.1399343129
44,-3.311417449,0.3723367493
44,-2.98792808,0.6396740153
44,-2.664438711,0.9939544093
44,-2.340949342,1.270918235
44,-2.017459973,1.607028968
44,-1.693970604,1.845863515
44,-1.370481235,2.125882247
44,-1.046991866,2.057078822
44,-0.7235024971,2.211162066
44,-0.4000131281,2.306520282
44,-0.07652375903,2.2146504
44,0.24696561,2.229655612
44,0.570454979,2.136169723
44,0.8939443481,1.805033271
44,1.217433717,1.596232964
44,1.540923086,1.330115787
44,1.864412455,1.252106991
44,2.187901824,1.117573309
44,2.511391193,0.9683427967
44,2.834880562,0.8056176625
44,3.158369931,0.6436292202
44,3.4818593,0.4189880107
44,3.805348669,0.2875583148
44,4.128838038,0.2230648335
44,4.452327407,0.1698268409
44,4.775816776,0.1445409877
44,5.099306145,0.08116203684
44,5.422795515,0.0686276078
44,5.746284884,0.04567144478
44,6.069774253,0.05618730632
44,6.393263622,0.04620779049
44,6.716752991,0.02519116481
44,7.04024236,0.03934732536
44,7.363731729,0.03051801432
44,7.687221098,0.003434450133
44,8.010710467,0.03077735993
44,8.334199836,0.03242353658
44,8.657689205,0.02099635312
44,8.981178574,0.0283631884
44,9.304667943,0.03941801828
44,9.628157312,0.03941801828
44,9.951646681,0.03941801828
48,-10.42060956,0.1098242778
48,-10.10600681,0.1098242778
48,-9.791404066,0.1098242778
48,-9.47680132,0.1058147243
48,-9.162198574,0.08857577377
48,-8.847595828,0.07025574718
48,-8.532993082,0.05208000066
48,-8.218390337,0.0687796594
48,-7.903787591,0.08901708513
48,-7.589184845,0.06360657149
48,-7.274582099,0.008014075164
48,-6.959979353,-0.008224480631
48,-6.645376608,0.008322061101
48,-6.330773862,0.0197177475
48,-6.016171116,0.0166982885
48,-5.70156837,0.03502587227
48,-5.386965624,0.06123536211
48,-5.072362879,0.07799065763
48,-4.757760133,0.08770567109
48,-4.443157387,0.1258831526
48,-4.128554641,0.2348571928
48,-3.813951896,0.4837698423
48,-3.49934915,0.7449760018
48,-3.184746404,1.053253554
48,-2.870143658,1.350887062
48,-2.555540912,1.56217445
48,-2.240938167,1.698743286
48,-1.926335421,1.930266801
48,-1.611732675,2.105520821
48,-1.297129929,2.171095495
48,-0.9825271834,2.377163728
48,-0.6679244376,2.475136722
48,-0.3533216918,2.493794397
48,-0.03871894601,2.54542859
48,0.2758837998,2.647183467
48,0.5904865456,2.59892877
48,0.9050892914,2.463069088
48,1.219692037,2.356478749
48,1.534294783,2.145271747
48,1.848897529,1.867940513
48,2.163500275,1.740793982
48,2.47810302,1.540414383
48,2.792705766,1.427761586
48,3.107308512,1.17259281
48,3.421911258,0.935105982
48,3.736514004,0.6640178528
48,4.051116749,0.3922814422
48,4.365719495,0.1619738952
48,4.680322241,0.129271792
48,4.994924987,0.1258521515
48,5.309527732,0.1102799167
48,5.624130478,0.09741380285
48,5.938733224,0.07514893907
48,6.25333597,0.07500566403
48,6.567938716,0.08191494058
48,6.882541461,0.03047873177
48,7.197144207,0.067158515
48,7.511746953,0.04549377308
48,7.826349699,0.03547070612
48,8.140952445,0.04175211114
48,8.45555519,0.04866211288
48,8.770157936,0.0620951628
48,9.084760682,0.0620951628
48,9.399363428,0.0620951628
51,-9.879629125,0.109266389
51,-9.555660169,0.109266389
51,-9.231691214,0.109266389
51,-8.907722258,0.1143445204
51,-8.583753302,0.105739345
51,-8.259784346,0.08223762009
51,-7.93581539,0.07742274067
51,-7.611846435,0.0751943414
51,-7.287877479,0.05634947389
51,-6.963908523,0.07441987402
51,-6.639939567,0.02910822148
51,-6.315970611,0.0203753561
51,-5.992001656,0.004172614077
51,-5.6680327,0.02355046402
51,-5.344063744,0.03487182191
51,-5.020094788,0.06634285095
51,-4.696125832,0.1745270976
51,-4.372156876,0.3491113214
51,-4.048187921,0.7214292724
51,-3.724218965,1.108501961
51,-3.400250009,1.581466073
51,-3.076281053,2.108538543
51,-2.752312097,2.657222429
51,-2.428343142,3.135560589
51,-2.104374186,3.555952953
51,-1.78040523,3.8918183
51,-1.456436274,4.101009211
51,-1.132467318,4.179747129
51,-0.8084983626,4.159907677
51,-0.4845294067,4.083187516
51,-0.1605604509,4.0407611
51,0.1634085049,3.983935874
51,0.4873774607,3.833934127
51,0.8113464165,3.750098503
51,1.135315372,3.641647374
51,1.459284328,3.424291325
51,1.783253284,3.20586651
51,2.10722224,2.919234547
51,2.431191196,2.640000124
51,2.755160151,2.182705501
51,3.079129107,1.711678603
51,3.403098063,1.345173257
51,3.727067019,0.9828584977
51,4.051035975,0.6375712869
51,4.37500493,0.2570561396
51,4.698973886,0.1696869587
51,5.022942842,0.07921738955
51,5.346911798,0.02017870313
51,5.670880754,0.03462007293
51,5.994849709,0.01345738619
51,6.318818665,0.01196905151
51,6.642787621,0.01549815927
51,6.966756577,0.03175020443
51,7.290725533,0.009860741575
51,7.614694489,0.04681530667
51,7.938663444,0.01079806414
51,8.2626324,0.028953587
51,8.586601356,0.045866594
51,8.910570312,0.0502795824
51,9.234539268,0.04872564193
51,9.558508223,0.06129162663
51,9.882477179,0.0537616364
51,10.20644614,0.0537616364
51,10.53041509,0.0537616364
60,-11.46472211,-0.1473640896
60,-11.14076134,-0.1473640896
60,-10.81680057,-0.1473640896
60,-10.4928398,-0.1473640896
60,-10.16887903,-0.1473640896
60,-9.844918264,-0.1473640896
60,-9.520957495,-0.1473640896
60,-9.196996726,-0.02673364875
60,-8.873035957,-0.02865610964
60,-8.549075188,-0.1024545358
60,-8.225114419,-0.04002759942
60,-7.90115365,-0.03520006031
60,-7.577192881,-0.000833447649
60,-7.253232112,-0.05393797328
60,-6.929271343,-0.03013217519
60,-6.605310573,-0.0323467232
60,-6.281349804,-0.07810124883
60,-5.957389035,0.05404362282
60,-5.633428266,0.02425310951
60,-5.309467497,0.04752153032
60,-4.985506728,0.07217552028
60,-4.661545959,0.314421296
60,-4.33758519,0.5604714802
60,-4.013624421,0.7216575349
60,-3.689663652,0.769616536
60,-3.365702883,1.183554884
60,-3.041742114,1.108100359
60,-2.717781345,1.436448433
60,-2.393820576,1.621495716
60,-2.069859807,1.782572954
60,-1.745899037,1.774475738
60,-1.421938268,1.843312094
60,-1.097977499,1.423717173
60,-0.7740167303,1.492495917
60,-0.4500559612,1.734053411
60,-0.1260951922,1.386294176
60,0.1978655769,1.299526124
60,0.5218263459,1.062436514
60,0.845787115,0.8864059925
60,1.169747884,0.8053533112
60,1.493708653,0.7755034954
60,1.817669422,0.6887460681
60,2.141630191,0.6167856272
60,2.46559096,0.4452628649
60,2.789551729,0.4132036295
60,3.113512498,0.2404217489
60,3.437473268,0.1599371509
60,3.761434037,0.2045326252
60,4.085394806,0.03363571113
60,4.409355575,-0.05722793281
60,4.733316344,-0.06399157675
60,5.057277113,-0.06365962916
60,5.381237882,-0.1409586581
60,5.705198651,-0.2250990542
60,6.02915942,-0.2972642049
60,6.353120189,-0.2228646234
60,6.677080958,-0.2234056223
60,7.001041727,-0.2136171567
60,7.325002496,-0.2364812192
60,7.648963265,-0.2300583899
60,7.972924034,-0.286067324
60,8.296884803,-0.1616218497
60,8.620845573,-0.1616218497
60,8.944806342,-0.1616218497
68,-10.09254002,0.08609038232
68,-9.77462569,0.08609038232
68,-9.456711357,0.08609038232
68,-9.138797025,0.1084140967
68,-8.820882693,0.1023345446
68,-8.50296836,0.1065885119
68,-8.185054028,0.06752956447
68,-7.867139695,0.05972071729
68,-7.549225363,0.07863618507
68,-7.23131103,0.1031253228
68,-6.913396698,0.1117116954
68,-6.595482365,0.1754983744
68,-6.277568033,0.3981725395
68,-5.959653701,0.7963063776
68,-5.641739368,1.143137563
68,-5.323825036,1.575927026
68,-5.005910703,1.955183803
68,-4.687996371,2.401399646
68,-4.370082038,2.87035407
68,-4.052167706,3.381930118
68,-3.734253374,3.940500348
68,-3.416339041,4.545805597
68,-3.098424709,4.993869982
68,-2.780510376,5.551728129
68,-2.462596044,5.972718506
68,-2.144681711,6.439771279
68,-1.826767379,6.740758227
68,-1.508853047,7.052561105
68,-1.190938714,7.307097865
68,-0.8730243816,7.580187554
68,-0.5551100492,7.712395444
68,-0.2371957168,7.768060105
68,0.08071861566,7.840894969
68,0.3986329481,7.879720473
68,0.7165472805,7.82161513
68,1.034461613,7.677208248
68,1.352375945,7.642384859
68,1.670290278,7.492352898
68,1.98820461,7.127626124
68,2.306118943,6.685886098
68,2.624033275,6.110135204
68,2.941947608,5.600927433
68,3.25986194,5.096563843
68,3.577776272,4.341126995
68,3.895690605,3.676530324
68,4.213604937,2.990203344
68,4.53151927,2.325568443
68,4.849433602,1.881301424
68,5.167347935,1.301625407
68,5.485262267,0.8211802943
68,5.803176599,0.4672423519
68,6.121090932,0.227629356
68,6.439005264,0.1412204527
68,6.756919597,0.1337827981
68,7.074833929,0.1070943862
68,7.392748262,0.1029760159
68,7.710662594,0.1158984537
68,8.028576927,0.08179386122
68,8.346491259,0.1263836127
68,8.664405591,0.1264529406
68,8.982319924,0.1170784509
68,9.300234256,0.1057847581
68,9.618148589,0.1057847581
68,9.936062921,0.1057847581
94,-10.42499594,0.04131211642
94,-10.11223009,0.04131211642
94,-9.799464232,0.04015864488
94,-9.486698378,0.04032627486
94,-9.173932524,0.01972282766
94,-8.861166669,0.03984569463
94,-8.548400815,0.02674791891
94,-8.235634961,0.05381055346
94,-7.922869107,0.03433723666
94,-7.610103252,0.0427669436
94,-7.297337398,0.0132091136
94,-6.984571544,0.05993470335
94,-6.671805689,0.07155002997
94,-6.359039835,0.05796791253
94,-6.046273981,0.05791585945
94,-5.733508126,0.06006789951
94,-5.420742272,0.07155811519
94,-5.107976418,0.08856982777
94,-4.795210564,0.1416137125
94,-4.482444709,0.2479510586
94,-4.169678855,0.4758638777
94,-3.856913001,1.179151862
94,-3.544147146,1.907328013
94,-3.231381292,2.561316468
94,-2.918615438,3.258056323
94,-2.605849583,4.023298892
94,-2.293083729,4.639513523
94,-1.980317875,5.192035248
94,-1.667552021,5.593517972
94,-1.354786166,6.223398976
94,-1.042020312,6.402985345
94,-0.7292544576,6.635044157
94,-0.4164886033,6.596430525
94,-0.103722749,6.665632042
94,0.2090431053,6.775170028
94,0.5218089596,6.358216389
94,0.8345748139,6.036549427
94,1.147340668,6.002533497
94,1.460106522,5.622853617
94,1.772872377,5.043655203
94,2.085638231,4.477798626
94,2.398404085,3.936483864
94,2.71116994,3.327802447
94,3.023935794,2.771324005
94,3.336701648,2.285310866
94,3.649467503,1.804151844
94,3.962233357,1.221949508
94,4.274999211,0.7757873146
94,4.587765065,0.3090541344
94,4.90053092,0.1853950814
94,5.213296774,0.1155911357
94,5.526062628,0.1163064864
94,5.838828483,0.114345633
94,6.151594337,0.1091837715
94,6.464360191,0.1005637858
94,6.777126046,0.07817104952
94,7.0898919,0.05014098488
94,7.402657754,0.05601318216
94,7.715423608,0.03418146445
94,8.028189463,0.0529441297
94,8.340955317,0.0408341742
94,8.653721171,0.005954133886
94,8.966487026,0.005954133886
94,9.27925288,0.005954133886
95,-11.51322721,0.05285605916
95,-11.18625779,0.05285605916
95,-10.85928837,0.05285605916
95,-10.53231894,0.05503256572
95,-10.20534952,0.04174689493
95,-9.878380099,0.03900725101
95,-9.551410677,0.06512404728
95,-9.224441255,0.04923879076
95,-8.897471833,0.05166875837
95,-8.57050241,0.06100577388
95,-8.243532988,0.06409100869
95,-7.916563566,0.08922670055
95,-7.589594143,0.06225147298
95,-7.262624721,0.0449732326
95,-6.935655299,0.05065480882
95,-6.608685877,0.0559555968
95,-6.281716454,0.06253779553
95,-5.954747032,0.04872237796
95,-5.62777761,0.05435806982
95,-5.300808187,0.05889930288
95,-4.973838765,0.04839125846
95,-4.646869343,0.06321423981
95,-4.319899921,0.08466271612
95,-3.992930498,0.08890355189
95,-3.665961076,0.1674368808
95,-3.338991654,0.2959781139
95,-3.012022231,0.4891769154
95,-2.685052809,0.8395679531
95,-2.358083387,1.131376146
95,-2.031113965,1.376207988
95,-1.704144542,1.649410945
95,-1.37717512,1.881639864
95,-1.050205698,2.13863787
95,-0.7232362755,2.391893006
95,-0.3962668533,2.502274879
95,-0.06929743097,2.523684946
95,0.2576719913,2.496171972
95,0.5846414136,2.447394749
95,0.9116108359,2.309293755
95,1.238580258,2.096509779
95,1.56554968,1.836974375
95,1.892519103,1.555759091
95,2.219488525,1.242722976
95,2.546457947,0.9434732333
95,2.87342737,0.5895277676
95,3.200396792,0.3230280265
95,3.527366214,0.1470797921
95,3.854335636,0.0994878299
95,4.181305059,0.1042638369
95,4.508274481,0.1066664673
95,4.835243903,0.07671619517
95,5.162213325,0.06477633042
95,5.489182748,0.05005050362
95,5.81615217,0.05654700389
95,6.143121592,0.05334673181
95,6.470091015,0.06296124818
95,6.797060437,0.05842806772
95,7.124029859,0.05653511752
95,7.450999281,0.07161409711
95,7.777968704,0.04743377877
95,8.104938126,0.05579790007
95,8.431907548,0.06090234913
95,8.758876971,0.06090234913
95,9.085846393,0.06090234913
101,-11.87696783,0.01913147668
101,-11.55423055,0.01913147668
101,-11.23149327,0.01913147668
101,-10.90875599,0.03462605977
101,-10.58601871,0.03308898272
101,-10.26328143,0.04194551819
101,-9.940544145,0.07832423952
101,-9.617806864,0.03755686521
101,-9.295069584,0.05870138533
101,-8.972332303,0.06014384592
101,-8.649595022,0.03512719786
101,-8.326857742,0.02641123209
101,-8.004120461,0.01354712551
101,-7.681383181,0.02246139445
101,-7.3586459,0.0253343962
101,-7.035908619,0.01331741419
101,-6.713171339,0.01255781733
101,-6.390434058,0.00224207898
101,-6.067696777,0.03524540507
101,-5.744959497,0.07745589055
101,-5.422222216,0.1000731393
101,-5.099484936,0.1792655872
101,-4.776747655,0.3066937328
101,-4.454010374,0.6499676569
101,-4.131273094,1.333963419
101,-3.808535813,2.1279741
101,-3.485798532,3.191818364
101,-3.163061252,4.329444254
101,-2.840323971,5.339303197
101,-2.517586691,6.360515072
101,-2.19484941,7.202346459
101,-1.872112129,8.102063603
101,-1.549374849,8.91483683
101,-1.226637568,9.278218994
101,-0.9039002874,9.624166895
101,-0.5811630067,9.745076306
101,-0.2584257261,9.765414138
101,0.06431155451,9.751461081
101,0.3870488351,9.477718825
101,0.7097861158,9.319002435
101,1.032523396,8.908397636
101,1.355260677,8.460283091
101,1.677997958,7.882685103
101,2.000735238,7.076501521
101,2.323472519,6.171819057
101,2.6462098,5.426869994
101,2.96894708,4.639496174
101,3.291684361,3.656531189
101,3.614421641,2.829058487
101,3.937158922,2.190343413
101,4.259896203,1.580641171
101,4.582633483,0.8389482826
101,4.905370764,0.3613656232
101,5.228108045,0.1935521219
101,5.550845325,0.1315210671
101,5.873582606,0.1041796309
101,6.196319886,0.09219045031
101,6.519057167,0.06535683714
101,6.841794448,0.05303501399
101,7.164531728,0.02931761092
101,7.487269009,0.01588752419
101,7.81000629,0.01137258483
101,8.13274357,0.01137258483
101,8.455480851,0.01137258483
104,-10.40599549,0.08423511949
104,-10.08918732,0.08423511949
104,-9.772379152,0.08423511949
104,-9.455570985,0.08423511949
104,-9.138762818,0.07939986216
104,-8.82195465,0.07939986216
104,-8.505146483,0.05602351187
104,-8.188338316,0.07544696744
104,-7.871530149,0.05787946153
104,-7.554721981,0.05432524786
104,-7.237913814,0.05761092223
104,-6.921105647,0.07778750671
104,-6.60429748,0.09572432592
104,-6.287489312,0.0876228272
104,-5.970681145,0.08752042915
104,-5.653872978,0.06952801465
104,-5.337064811,0.08764758476
104,-5.020256643,0.1304722365
104,-4.703448476,0.2370549047
104,-4.386640309,0.5452013762
104,-4.069832142,0.9226405678
104,-3.753023974,1.396917786
104,-3.436215807,1.912987131
104,-3.11940764,2.708683214
104,-2.802599473,3.585826711
104,-2.485791305,4.566314869
104,-2.168983138,5.675689889
104,-1.852174971,6.746083089
104,-1.535366804,7.768052607
104,-1.218558636,8.724147134
104,-0.9017504692,9.516662688
104,-0.584942302,10.16859787
104,-0.2681341347,10.48675844
104,0.04867403253,10.72699185
104,0.3654821998,10.87012265
104,0.682290367,10.77545007
104,0.9990985343,10.62325732
104,1.315906702,10.36489023
104,1.632714869,10.05068345
104,1.949523036,8.797824399
104,2.266331203,7.109336024
104,2.58313937,5.143380763
104,2.899947538,3.41931453
104,3.216755705,2.029044212
104,3.533563872,1.190772749
104,3.850372039,0.6451077387
104,4.167180207,0.2396876663
104,4.483988374,0.1280155897
104,4.800796541,0.1227369698
104,5.117604708,0.1007089123
104,5.434412876,0.07371486194
104,5.751221043,0.1010488234
104,6.06802921,0.1061647792
104,6.384837377,0.1076283571
104,6.701645545,0.07087827435
104,7.018453712,0.09236565596
104,7.335261879,0.08556699494
104,7.652070046,0.1015470966
104,7.968878214,0.08617888553
104,8.285686381,0.07723750443
104,8.602494548,0.08600216699
104,8.919302715,0.08661275866
104,9.236110883,0.08661275866
104,9.55291905,0.08661275866
116,-10.86110815,0.0118126739
116,-10.54776483,0.0118126739
116,-10.23442151,0.0118126739
116,-9.921078198,0.01857267889
116,-9.607734882,0.0106663534
116,-9.294391567,0.02507178064
116,-8.981048251,0.04122477181
116,-8.667704935,0.05424784491
116,-8.354361619,0.07258953613
116,-8.041018303,0.07397873251
116,-7.727674988,0.05042633209
116,-7.414331672,0.07412676965
116,-7.100988356,0.1319441364
116,-6.78764504,0.1759647414
116,-6.474301725,0.2709003847
116,-6.160958409,0.5493957686
116,-5.847615093,0.7864515846
116,-5.534271777,1.058282997
116,-5.220928461,1.242204238
116,-4.907585146,1.595109793
116,-4.59424183,1.913636397
116,-4.280898514,2.315129611
116,-3.967555198,2.92656642
116,-3.654211883,3.544240775
116,-3.340868567,4.596925014
116,-3.027525251,5.537043572
116,-2.714181935,6.604745281
116,-2.40083862,7.956561734
116,-2.087495304,9.321716012
116,-1.774151988,10.46511232
116,-1.460808672,11.56595523
116,-1.147465356,12.62814247
116,-0.8341220407,13.6258088
116,-0.5207787249,14.4327697
116,-0.2074354091,14.81776029
116,0.1059079067,15.01577231
116,0.4192512224,14.98306015
116,0.7325945382,14.74993002
116,1.045937854,14.51813247
116,1.35928117,14.06742354
116,1.672624486,13.01885314
116,1.985967801,12.02917533
116,2.299311117,10.76467496
116,2.612654433,9.595082029
116,2.925997749,8.354298963
116,3.239341064,6.974512607
116,3.55268438,5.699386471
116,3.866027696,4.340938377
116,4.179371012,3.150790907
116,4.492714327,2.002153873
116,4.806057643,1.250948692
116,5.119400959,0.7053691772
116,5.432744275,0.3332993177
116,5.746087591,0.2144497705
116,6.059430906,0.2129111061
116,6.372774222,0.1967819299
116,6.686117538,0.145938089
116,6.999460854,0.1498632834
116,7.312804169,0.1515609418
116,7.626147485,0.1249623568
116,7.939490801,0.1393927916
116,8.252834117,0.141145724
116,8.566177433,0.141145724
116,8.879520748,0.141145724
