Repository: milumilelu/physics-guided-mamba2

# Physics-Guided Mamba-2：超快激光烧蚀形貌预测

面向氧化锆（ZrO₂）超快激光多脉冲烧蚀的**部分可观测条件下跨尺度物理引导隐状态动力学建模**课题。

核心科学问题：在只能观测到「单线/槽压缩观测量」的条件下，用隐状态动力学模型刻画**历史材料状态 $Z_n$** 的选择性演化，从而由脉冲历史预测烧蚀形貌。

$$
\text{真实脉冲历史} \rightarrow (H_n, Z_n) \rightarrow \text{材料去除状态门控} \rightarrow H_{n+1} \rightarrow \text{单线/槽压缩观测}
$$

---

## 1. 仓库结构

```
physics-guided Mamba-2/
├── extract_zro2_single_line.py        # ★ 主流水线：CAG 解码 → 几何提取 → 特征表
├── depth_mechanism_transition_virtual_data_v2.py   # 机理递推 + 虚拟数据增强（含 .patch）
├── compare_raw_vs_repaired.py         # 圆锥伪影修复对观测算子 Y=[W_line, D_line] 的影响
├── inventory_cone_repair.py           # 15 个 pilot 组的圆锥修复盘点与质检
├── preview_cag_group.py               # 单组 CAG 预览（高度图 + 斜视点云，自包含）
├── render_cag_group1_raw.py           # 原始未修正高度场渲染，用于对照
├── validate_conical_preprocess_group1.py  # 第 1 组修复前/后诊断
├── probe_cag.py                       # CAG/ZIP 结构探测小工具
│
├── 氧化锆/                             # 原始测量数据（3.2 GB，已被 .gitignore 排除）
│   ├── 60Pass组.cag       2.3 GB
│   ├── 20组.cag           756 MB
│   ├── 120组直线.cag      147 MB      # pilot 实验使用
│   ├── 72组单脉冲直线.cag  86 MB
│   └── *_design.csv                   # 实验设计表（DOE）
│
├── outputs/                            # 实验产物（PNG 已忽略，只跟踪 CSV/JSON/MD）
│   ├── zro2_single_line_pilot/                    # ★ 主结果：原始口径
│   ├── zro2_single_line_pilot_cone_repaired/      # 圆锥修复后
│   ├── zro2_single_line_pilot_cut_only_stable_region/  # 切廊稳定区
│   ├── group001_cut_only_stable_region/
│   ├── cone_repair_impact/             # 修复 vs 未修复的量化对比
│   ├── cone_repair_inventory/          # 290 个圆锥伪影的逐个体检表
│   ├── cag_preview/ 与 cag_raw_verification/      # 解码正确性验证
│
├── CODEX_机理事件虚拟数据增强_实验说明.md   # E1/E2/E5 机理事件增强的对照实验设计
├── pasted.txt                          # 论文主线收敛笔记（部分可观测 + 隐状态动力学）
└── 超快激光多脉冲烧蚀形貌预测_专利技术交底书_V3_微观宏观耦合版 (1).docx
```

## 2. 技术链路

KEYENCE 显微镜的 `.cag` 本质是一个 ZIP 容器，内部按 `Path/<组号>/...` 组织，高度数据以 VK4 二进制段存储。

```
.cag (ZIP)
  └─ 解码 VK4 头部偏移表 → 定位 height 段 → uint32 高度阵列 → reshape (1024×64)
       ↓
  非对称稳健参考平面拟合（plane_negative_clip_sigma=2.5 / positive=4.0，迭代 12 次）
       ↓
  圆锥缺失伪影修复 repair_conical_dropouts（共聚焦在高陡壁处的典型失效）
       ↓
  阈值分割（threshold_k=4.0）→ 连通域 → 连续线 / 离散坑判定
       ↓
  中心 70% 区域取剖面 → 输出 Y_line = [W_line, D_line] 及 40+ 个 QC 字段
```

关键中间量：`fluence`、`threshold`、`margin = log(fluence/threshold)`、`inc`、`z`、`total_defocus`、pass 级去除增量、累计深度、`core5` 物理代理特征。

## 3. 运行方式

主流水线（默认跑 15 组 pilot：13/19/33/34/43/44/48/51/60/68/94/95/101/104/116）：

```bash
python extract_zro2_single_line.py \
    --cag       "氧化锆/120组直线.cag" \
    --design    "氧化锆/氧化锆_line_design.csv" \
    --output-dir outputs/zro2_single_line_pilot \
    --groups pilot --pilot-count 15
```

依赖：`numpy`、`pandas`、`pillow`、`matplotlib`。

> **注意**：`render_cag_group1_raw.py`、`validate_conical_preprocess_group1.py`、`probe_cag.py` 中硬编码了历史绝对路径
> （如 `C:\Users\RZF\Desktop\专利\...`、`F:\20260528-xgd\...`），在当前目录下无法直接运行。
> 建议后续改为 `argparse` 参数或读取统一的 `config.toml`。

## 4. 版本控制约定

| 内容 | 策略 | 原因 |
|---|---|---|
| `.cag` / `.vk4` 原始数据 | **不跟踪**（`.gitignore`） | 3.2 GB 不可变采集数据，留在本地/移动硬盘 |
| `outputs/**/*.png` | **不跟踪** | 54 张、6.7 MB，脚本可确定性重建 |
| `outputs/**/*.csv`、`.json`、`.md` | **跟踪** | 可复核的关键数值结果与质检记录 |
| `*.docx` 专利交底书 | 跟踪 | 版本需留痕 |
| `.workbuddy-ai/` | 不跟踪 | 工具目录，仅本地使用 |

若确需保留某张诊断图，用 `git add -f <路径>` 强制加入。

## 5. 当前进展

- [x] CAG 容器解码与 VK4 高度标定还原（已通过 `cag_raw_verification` 交叉验证）
- [x] 圆锥缺失伪影检测与修复（15 组共修复 290 个锥、48,256 像素，残余强缺陷 0 处）
- [x] 单线几何提取 pilot，输出 `W_line / D_line` 及完整 QC 字段
- [x] 量化修复对观测算子的偏差影响（`outputs/cone_repair_impact`）
- [ ] 机理事件（E1/E2/E5）虚拟数据增强的严格对照实验（设计见 `CODEX_机理事件虚拟数据增强_实验说明.md`）
- [ ] Physics-guided Mamba-2 主体模型

File: outputs/zro2_single_line_pilot_cut_only_stable_region/pilot_crater_components.csv
加工顺序,component,area_pixels,center_s_um,center_xi_um,width_perpendicular_um,length_parallel_um,depth_p95_um,depth_max_um,volume_um3
13,1,32872,-1.218557914e-13,-5.414490731e-15,15.58513626,214.2717369,14.71389698,18.70737572,21364.67894
19,1,28114,-5.223370413e-14,-2.62698805e-15,13.75772234,212.8999863,14.80772764,22.21765771,16613.85691
33,2,7370,-34.00366795,-0.01570214362,10.42483777,84.18154313,4.359987476,5.740780912,1639.067082
34,1,20876,4.212083329e-14,2.06696472e-15,11.46152698,211.2036153,5.887927318,11.08249813,5150.677342
43,2,11153,-20.61794482,0.008761174219,10.88994123,132.1445073,8.603665688,14.13583654,3174.120576
44,3,6849,-9.515847969,-0.02231645933,7.754775167,115.10164,3.555428171,5.145669244,1053.62225
48,2,7323,13.0190325,0.02019393269,9.493645309,87.78304937,5.278221105,11.3630679,1342.987497
51,1,20636,0,-3.139874787e-16,10.79144601,210.9301878,5.845471774,12.33339356,5313.731128
60,6,117,-64.52020646,-1.828246767,4.990101592,6.155631888,2.127267243,2.45492185,16.7477469
68,1,29611,3.468046917e-14,1.093360494e-14,15.47993045,213.1742591,10.21627515,15.49186721,12511.41215
94,1,20599,4.710323126e-15,-1.230479918e-15,11.49539155,207.0257735,9.377217153,16.66723653,7676.43096
95,1,12418,-0.2294711096,-0.0002375101737,9.804840737,195.1080545,2.955263193,3.938621071,1918.431352
101,1,21177,-1.924050632e-14,2.359968354e-15,11.91213117,199.8254921,11.49268333,18.78475659,9396.44458
104,1,15632,5.612188094,0.02141891587,10.03578926,169.724353,11.40130506,14.03393303,7520.281846
116,1,24682,8.458069435e-15,-1.365625794e-15,13.9695386,205.1509939,15.11113704,18.12949246,12825.07925

File: outputs/zro2_single_line_pilot_cut_only_stable_region/pilot_longitudinal_profiles.csv (part 1 of 3)
加工顺序,s_um,depth_p95_um,width_um,included_in_stable_region
13,-100,11.27561412,12.27878212,0
13,-99,12.99703846,12.45907706,0
13,-98,13.51623056,12.38092295,0
13,-97,14.23489213,12.21829899,0
13,-96,13.75320724,12.13130792,0
13,-95,13.46898438,12.16963165,0
13,-94,13.56638184,12.26599111,0
13,-93,14.46179277,11.9411235,0
13,-92,14.37213326,11.66187942,0
13,-91,13.72841841,11.50991687,0
13,-90,13.83029584,11.74404907,0
13,-89,13.95128878,11.78874295,0
13,-88,13.91223076,11.5065768,0
13,-87,14.29641844,11.86335507,0
13,-86,14.48984669,12.09938149,0
13,-85,16.80407898,12.44889787,0
13,-84,17.86437124,12.81900457,0
13,-83,16.83353495,12.78303194,0
13,-82,17.34758644,13.33884081,0
13,-81,17.56909629,13.34174992,0
13,-80,17.19574874,12.59654578,0
13,-79,16.59875165,12.9275245,0
13,-78,15.62646016,13.22578843,0
13,-77,15.22589618,13.22495132,0
13,-76,15.76677736,13.30722189,1
13,-75,14.56319569,12.79396626,1
13,-74,14.37213533,12.30526511,1
13,-73,14.20725412,12.38479376,1
13,-72,14.38696266,12.78017242,1
13,-71,14.49390576,12.82311797,1
13,-70,16.17965423,12.09604913,1
13,-69,13.80641085,12.24959368,1
13,-68,13.26316398,12.22376432,1
13,-67,15.99353104,11.83058424,1
13,-66,15.90370758,11.39492847,1
13,-65,15.62689388,11.0837681,1
13,-64,14.46304107,11.45001051,1
13,-63,11.84683227,12.15115216,1
13,-62,14.00837539,11.98153864,1
13,-61,12.28653973,12.18139215,1
13,-60,12.06381207,12.04264091,1
13,-59,14.3091468,11.07600296,1
13,-58,14.03428822,8.681497645,1
13,-57,13.94406785,9.653537061,1
13,-56,14.00776655,9.357507173,1
13,-55,14.07084975,9.55213197,1
13,-54,14.12224075,10.90356498,1
13,-53,13.72347376,12.11111081,1
13,-52,14.37251739,12.00704465,1
13,-51,14.99515395,12.15926436,1
13,-50,14.38834236,11.97190409,1
13,-49,13.5643044,11.92036096,1
13,-48,13.4373575,12.19172127,1
13,-47,14.09334907,12.62046748,1
13,-46,14.96189893,12.50359717,1
13,-45,15.04649917,12.31001122,1
13,-44,14.83643407,12.49634663,1
13,-43,14.7645912,11.8719255,1
13,-42,14.73782287,11.82050292,1
13,-41,14.65892019,12.32943563,1
13,-40,14.69454669,12.31133746,1
13,-39,14.25815358,12.09424917,1
13,-38,14.35863222,12.30022497,1
13,-37,14.77113382,12.93538083,1
13,-36,14.65385274,12.3552264,1
13,-35,14.53223258,12.5295765,1
13,-34,14.34493521,11.84955496,1
13,-33,14.38938495,11.70697153,1
13,-32,14.61639033,11.69816194,1
13,-31,14.5418096,11.47555252,1
13,-30,13.63310944,12.14681326,1
13,-29,13.9521483,7.096686963,1
13,-28,14.47515219,7.152722418,1
13,-27,14.49273951,12.24270747,1
13,-26,14.44061967,12.08316151,1
13,-25,14.35756627,11.81416026,1
13,-24,13.99495395,11.77829072,1
13,-23,13.97398801,12.28740348,1
13,-22,13.88946317,12.55019904,1
13,-21,13.81762434,12.5814294,1
13,-20,13.77318132,12.2193733,1
13,-19,13.4142217,12.03180199,1
13,-18,13.8931814,12.63180763,1
13,-17,14.03988967,12.61599678,1
13,-16,14.02007264,12.61144273,1
13,-15,14.13118621,12.78754733,1
13,-14,13.74761211,12.94707929,1
13,-13,13.81260661,12.97902228,1
13,-12,13.84139203,12.37689735,1
13,-11,13.51471348,12.4947891,1
13,-10,13.35930256,11.96246682,1
13,-9,13.34659689,12.39549896,1
13,-8,13.57168083,12.09140925,1
13,-7,13.66732624,12.22252093,1
13,-6,13.7077632,12.0083448,1
13,-5,13.85771119,11.89878272,1
13,-4,14.01603163,12.05001661,1
13,-3,13.62968535,11.8097061,1
13,-2,13.75580566,11.82413527,1
13,-1,13.68126656,12.29370737,1
13,0,13.59939731,12.55751302,1
13,1,13.67870221,12.59389215,1
13,2,14.02309395,13.00220405,1
13,3,13.97534374,12.8392515,1
13,4,13.82534067,12.70914369,1
13,5,13.85689999,12.1918328,1
13,6,13.73207651,12.75963604,1
13,7,13.74867216,13.30044137,1
13,8,13.79700604,13.25028809,1
13,9,13.84256561,12.81111081,1
13,10,13.93911368,12.58134891,1
13,11,13.93717201,12.39025653,1
13,12,13.97213977,12.48800021,1
13,13,13.90295164,12.41083887,1
13,14,13.86226817,12.38896246,1
13,15,13.73926832,12.39191257,1
13,16,13.79819331,12.58906663,1
13,17,13.81272834,12.62615472,1
13,18,14.00916181,12.41469862,1
13,19,14.22793028,11.9223782,1
13,20,14.15591754,11.9699447,1
13,21,13.83017613,11.96651271,1
13,22,14.18402338,12.42697789,1
13,23,14.45867394,12.59204994,1
13,24,14.14885816,12.63132396,1
13,25,13.99970488,12.54508583,1
13,26,14.00209962,12.87213103,1
13,27,13.8627986,13.16837488,1
13,28,13.78420614,13.16179569,1
13,29,13.80602007,12.60385805,1
13,30,13.7645707,12.36457318,1
13,31,13.80665283,12.75581653,1
13,32,13.96660213,13.21936833,1
13,33,14.20635859,13.01479796,1
13,34,14.21343079,12.75721045,1
13,35,14.15741647,12.87185918,1
13,36,14.23573809,12.74610517,1
13,37,13.88617303,12.99953797,1
13,38,13.77446238,13.21589948,1
13,39,14.34163686,12.94746434,1
13,40,14.67650864,12.79149062,1
13,41,14.73907004,12.55876704,1
13,42,14.61253302,12.66654999,1
13,43,14.63580312,12.99401926,1
13,44,14.49638776,12.60299587,1
13,45,14.65962447,10.89051281,1
13,46,14.2996547,12.14236813,1
13,47,14.28438839,12.09907532,1
13,48,14.44488982,12.02101593,1
13,49,14.24483039,12.2973128,1
13,50,14.0907368,12.35408138,1
13,51,14.49114941,12.41498142,1
13,52,14.63117153,12.33942503,1
13,53,14.47174655,11.85419276,1
13,54,14.55635285,12.10032306,1
13,55,14.60980274,12.02464937,1
13,56,14.75313148,12.07802723,1
13,57,14.76203949,12.75977435,1
13,58,14.77681915,12.80293595,1
13,59,15.29170069,12.68370528,1
13,60,15.22617341,13.03125149,1
13,61,15.08347352,13.14970865,1
13,62,15.32254974,13.28531443,1
13,63,15.20876267,12.7663807,1
13,64,14.75215992,12.36958531,1
13,65,14.98204666,12.3701707,1
13,66,15.28016642,12.56610493,1
13,67,15.29311723,11.84096607,1
13,68,15.11313684,12.59935395,1
13,69,15.37344338,12.29895676,1
13,70,15.69064814,12.09759827,1
13,71,15.68902606,11.73824116,1
13,72,15.6019271,11.48607449,1
13,73,15.55917783,12.01651448,0
13,74,15.57730433,12.42281303,0
13,75,16.34069813,12.92529413,0
13,76,16.56899427,13.82427902,0
13,77,17.01147864,13.09396429,0
13,78,16.94097871,12.66227434,0
13,79,16.58323893,12.9124823,0
13,80,16.67277522,13.28016588,0
13,81,17.00905806,12.69925414,0
13,82,16.77019701,12.59114084,0
13,83,16.63454828,12.31482833,0
13,84,16.45117775,12.27863099,0
13,85,16.17116386,12.36983128,0
13,86,16.06282381,12.77735196,0
13,87,15.65238139,12.9083181,0
13,88,14.75121924,13.06389241,0
13,89,14.12918101,12.93536137,0
13,90,13.9453788,13.01857996,0
13,91,14.35802471,13.05444447,0
13,92,14.34543379,12.95954953,0
13,93,14.61152168,13.04849207,0
13,94,14.42214999,12.56018267,0
13,95,13.9456413,12.64215435,0
13,96,13.82885016,12.62200849,0
13,97,13.47992292,12.2131443,0
13,98,12.1040679,12.07106132,0
13,99,11.09658353,12.26728757,0
13,100,9.027633964,11.78100868,0
19,-100,2.628714691,3.381062107,1
19,-99,6.674321215,7.638138803,1
19,-98,9.779448927,9.977691815,1
19,-97,11.04649336,10.37620369,1
19,-96,12.19391436,10.52655299,1
19,-95,13.34246391,10.51513099,1
19,-94,16.2914297,10.52928555,1
19,-93,17.36269167,10.1384914,1
19,-92,17.81305132,11.45182277,1
19,-91,20.60129635,11.89321067,1
19,-90,20.6326351,11.36423417,1
19,-89,19.96923164,11.26230637,1
19,-88,17.55797194,11.66048194,1
19,-87,15.84626703,12.0613604,1
19,-86,15.79744535,11.9716498,1
19,-85,15.58163847,11.57831096,1
19,-84,17.03114242,11.7720934,1
19,-83,17.8521398,11.2077165,1
19,-82,14.7936271,11.20660576,1
19,-81,13.79683338,10.92579765,1
19,-80,13.61622718,11.21954166,1
19,-79,13.6990635,11.09656372,1
19,-78,13.71528683,11.44413875,1
19,-77,13.64957238,11.7008744,1
19,-76,14.75648507,11.19619699,1
19,-75,16.78695935,11.14010931,1
19,-74,18.99556558,10.96236335,1
19,-73,18.46650887,11.32877749,1
19,-72,14.21057002,11.07828227,1
19,-71,13.34050109,11.23405324,1
19,-70,12.00395958,11.41982952,1
19,-69,11.12318767,11.44867865,1
19,-68,10.88671548,11.04705667,1
19,-67,10.86972775,11.12089401,1
19,-66,11.21531267,11.05667622,1
19,-65,12.60643071,10.99417222,1
19,-64,12.30892626,10.94130683,1
19,-63,12.08447925,10.53523538,1
19,-62,11.20764886,10.98562871,1
19,-61,12.02979904,10.63789982,1
19,-60,10.91869502,10.63560936,1
19,-59,11.04837949,11.46380927,1
19,-58,11.83466927,10.5104541,1
19,-57,10.97019724,10.5773061,1
19,-56,8.204686209,10.66857789,1
19,-55,6.61323644,10.91319516,1
19,-54,6.220251293,10.57228039,1
19,-53,6.795198305,10.23968152,1
19,-52,7.980546284,9.81508688,1
19,-51,9.909819634,9.961602862,1
19,-50,11.54688146,10.07624995,1
19,-49,12.54326523,10.40725068,1
19,-48,13.19979104,10.53872572,1
19,-47,13.48736825,10.7718339,1
19,-46,13.29781377,10.85309096,1
19,-45,13.23993765,11.00551672,1
19,-44,13.2188056,10.90010061,1
19,-43,13.52827618,10.96072236,1
19,-42,13.6803209,11.19773602,1
19,-41,12.56005278,11.24799711,1
19,-40,12.79973891,10.98832665,1
19,-39,11.70414038,10.55845964,1
19,-38,11.35294701,10.47534381,1
19,-37,11.24127184,10.24702433,1
19,-36,11.10248085,10.26283237,1
19,-35,11.03442855,10.07644052,1
19,-34,11.01303964,9.884088998,1
19,-33,10.21940022,10.82893748,1
19,-32,10.1580293,10.9263873,1
19,-31,10.5342001,11.2844739,1
19,-30,10.65633529,10.99375386,1
19,-29,9.728892257,10.29812905,1
19,-28,9.267903364,10.438367,1
19,-27,9.576687607,10.67915499,1
19,-26,9.47275135,10.84354025,1
19,-25,10.71082056,11.1427915,1
19,-24,11.36315049,11.17620669,1
19,-23,11.87262645,10.85625162,1
19,-22,12.46006284,11.11812984,1
19,-21,13.83702958,11.03011922,1
19,-20,16.72730033,11.05140252,1
19,-19,16.66121186,11.05624911,1
19,-18,18.20726649,11.00680775,1
19,-17,19.99875638,11.07034038,1
19,-16,19.93705578,11.13527978,1
19,-15,17.84725171,11.15661203,1
19,-14,15.77421992,11.10754892,1
19,-13,15.24394436,11.01629589,1
19,-12,15.00264031,10.57373448,1
19,-11,14.75371552,10.44406537,1
19,-10,13.80819473,10.72220416,1
19,-9,12.11130683,10.46047835,1
19,-8,12.01581755,10.16509646,1
19,-7,9.839006882,10.18620362,1
19,-6,9.151305162,10.36453736,1
19,-5,9.230793772,10.42977187,1
19,-4,8.933099772,10.28809012,1
19,-3,8.636377065,10.39241103,1
19,-2,8.67877967,10.63540855,1
19,-1,10.46745566,11.33220847,1
19,0,11.3241426,11.13407884,1
19,1,11.0299523,10.87890102,1
19,2,8.442777526,10.98537866,1
19,3,8.450832108,11.0766055,1
19,4,8.413989842,11.0275136,1
19,5,8.336011823,11.01762759,1
19,6,8.218512106,10.88014178,1
19,7,9.774921853,10.3984616,1
19,8,8.745470754,10.04645861,1
19,9,7.131450314,10.0523738,1
19,10,6.174294855,10.34720927,1
19,11,5.998836051,10.52929132,1
19,12,7.34589033,10.46237458,1
19,13,9.658577167,10.23526392,1
19,14,10.58602102,10.36963693,1
19,15,11.58820067,10.36712874,1
19,16,12.41096381,10.13967176,1
19,17,15.04512956,10.39420807,1
19,18,18.31287818,10.33965384,1
19,19,17.19111898,10.35857462,1
19,20,18.74729978,10.30657282,1
19,21,17.89279077,10.28074876,1
19,22,13.94465496,10.33790387,1
19,23,12.48752452,9.904813386,1
19,24,12.43298631,9.793918032,1
19,25,11.79364002,11.23412437,1
19,26,11.09688782,10.91613679,1
19,27,11.45490944,10.80969244,1
19,28,11.42356886,10.71443052,1
19,29,13.07205224,10.30241343,1
19,30,11.40464711,10.10141351,1
19,31,12.93997924,10.36688889,1
19,32,13.09853784,10.77256455,1
19,33,13.1048921,10.70587795,1
19,34,12.90537175,10.88930942,1
19,35,13.10669602,10.98561451,1
19,36,13.18810055,11.17901161,1
19,37,13.2727656,11.16169565,1
19,38,13.25700668,10.83719479,1
19,39,13.29613249,10.40635252,1
19,40,13.02328988,10.29038568,1
19,41,9.35009406,10.62950894,1
19,42,9.011051988,10.7298181,1
19,43,8.93880969,10.54107734,1
19,44,9.061290571,10.15621289,1
19,45,12.51556256,10.18821078,1
19,46,11.86879633,10.55262814,1
19,47,11.93922185,10.3502197,1
19,48,11.7831815,10.57592016,1
19,49,11.05128613,9.767008202,1
19,50,9.664531066,9.243258061,1
19,51,9.733654407,9.082103327,1
19,52,10.63949257,9.458819852,1
19,53,11.55084966,9.892001048,1
19,54,11.62756502,10.21489849,1
19,55,11.30848957,10.02641432,1
19,56,11.05904793,9.94506669,1
19,57,11.09507511,9.824552042,1
19,58,11.09104679,10.26981454,1
19,59,11.24761023,10.24878557,1
19,60,11.63571102,10.42315064,1
19,61,11.31282932,10.57300875,1
19,62,11.06828873,10.97353928,1
19,63,11.36843701,10.5710705,1
19,64,11.61037057,10.58729166,1
19,65,12.38156369,10.43985072,1
19,66,12.34968306,11.10035255,1
19,67,11.82508716,10.99821745,1
19,68,11.90607445,10.40013616,1
19,69,12.42719126,10.51300339,1
19,70,11.99956804,10.50889892,1
19,71,12.97129394,10.74889703,1
19,72,13.18214567,10.9100435,1
19,73,14.15948172,11.08823411,1
19,74,16.36379721,10.92221125,1
19,75,19.31592895,11.01935365,1
19,76,15.70667256,10.7954856,1
19,77,12.14383501,10.51598545,1
19,78,11.29595547,9.748660505,1
19,79,11.42524075,9.485752913,1
19,80,11.89929053,9.753447631,1
19,81,12.06411258,9.70901538,1
19,82,12.18585867,9.950502198,1
19,83,12.22628268,10.59407058,1
19,84,12.1953955,10.54319463,1
19,85,12.8749858,11.38881517,1
19,86,14.66545394,11.63572089,1
19,87,15.28695099,11.73493792,1
19,88,15.05406488,11.35218185,1
19,89,17.13982313,11.24265645,1
19,90,19.9399583,10.89478235,1
19,91,18.68967836,11.1452501,1
19,92,18.4038567,11.34189489,1
19,93,14.99495937,11.13009833,1
19,94,12.87441475,11.11758695,1
19,95,12.06044924,11.11280429,1
19,96,11.49738154,10.43256978,1
19,97,10.61079196,9.875831581,1
19,98,9.454817528,9.575384344,1
19,99,9.157160749,9.732089231,1
19,100,8.651609867,10.08263719,1
33,-100,1.73683801,5.356491272,0
33,-99,1.998902822,5.547880536,0
33,-98,2.469671116,6.091691138,0
33,-97,4.212879179,6.503602813,0
33,-96,4.078251609,6.849551936,0
33,-95,4.092688502,7.430115107,0
33,-94,3.869798529,7.622159028,0
33,-93,3.686717179,7.617702082,0
33,-92,3.810729007,7.636393518,0
33,-91,4.80795063,8.007869949,0
33,-90,6.401238799,7.810922217,0
33,-89,5.970137091,7.495809428,0
33,-88,5.788194743,7.153650789,0
33,-87,5.558934618,6.600083943,0
33,-86,5.234826455,6.916933626,0
33,-85,5.184885419,7.152675849,0
33,-84,4.694138366,6.827974311,0
33,-83,2.870901466,6.441261267,0
33,-82,1.285222909,1.419057494,0
33,-81,1.155481916,0.8188504434,0
33,-80,1.109636708,0.4925909404,0
33,-74,1.398144966,4.124242927,0
33,-73,3.592684418,6.435750563,1
33,-72,4.301668397,7.397531093,1
33,-71,4.121526158,6.957151162,1
33,-70,4.335699726,6.984557105,1
33,-69,4.266043235,6.425549978,1
33,-68,4.457259581,6.566515693,1
33,-67,4.533087962,6.847488972,1
33,-66,4.416150866,7.720503997,1
33,-65,4.117295216,7.60881345,1
33,-64,3.630015756,7.69328621,1
33,-63,4.123061895,8.155246992,1
33,-62,3.800783303,7.918068256,1
33,-61,3.738776076,7.130356861,1
33,-60,4.15903462,7.463080865,1
33,-59,4.040346743,7.597372654,1
33,-58,3.955196844,7.114910433,1
33,-57,3.86438272,6.991817107,1
33,-56,3.932080534,6.47483115,1
33,-55,3.955330106,7.039640179,1
33,-54,3.811162524,7.749414161,1
33,-53,3.701271722,8.30567443,1
33,-52,4.134151607,8.096426344,1
33,-51,4.236844189,7.503520708,1
33,-50,4.077963784,6.809925948,1
33,-49,4.006138285,6.606421621,1
33,-48,4.181904286,6.428866592,1
33,-47,4.285274561,6.740574458,1
33,-46,4.383317988,7.643341953,1
33,-45,4.627578542,7.683159437,1
33,-44,4.810864905,7.853922051,1
33,-43,4.685956706,8.411207644,1
33,-42,4.360100133,8.402864829,1
33,-41,4.029449666,8.838032176,1
33,-40,4.214920543,8.283741418,1
33,-39,3.952502115,8.358987989,1
33,-38,3.65870643,6.731276804,1
33,-37,3.906736754,5.086875477,1
33,-36,4.03350505,5.905155421,1
33,-35,4.240601785,6.771687908,1
33,-34,4.473609948,7.456023323,1
33,-33,4.323052712,7.469845279,1
33,-32,4.197385908,7.766356019,1
33,-31,3.91134927,8.094762685,1
33,-30,4.246002303,7.260840971,1
33,-29,4.758024251,7.229639471,1
33,-28,4.781308605,6.832182895,1
33,-27,4.598344072,7.100511359,1
33,-26,4.422542513,7.755793227,1
33,-25,4.467256751,7.88262569,1
33,-24,4.227299339,7.264479237,1
33,-23,4.262936391,7.198844096,1
33,-22,4.320662445,7.101687761,1
33,-21,4.156311055,7.139089933,1
33,-20,3.92708092,6.275993959,1
33,-19,2.670957332,2.968372449,1
33,-18,2.573853275,2.823272094,1
33,-17,2.180633486,5.275563259,1
33,-16,3.343249374,5.850861424,1
33,-15,3.959959189,6.354959091,1
33,-14,3.978726289,5.846049944,1
33,-13,4.093915812,6.347991506,1
33,-12,4.00860021,6.587645883,1
33,-11,4.114771118,6.534490408,1
33,-10,4.16102274,6.481519686,1
33,-9,4.200384029,6.57908755,1
33,-8,4.106314043,6.594939599,1
33,-7,4.106266136,6.87507405,1
33,-6,3.972992725,7.044956855,1
33,-5,4.125357585,6.884937955,1
33,-4,4.03645237,6.399870985,1
33,-3,3.896102549,7.208885767,1
33,-2,4.044460338,7.555289342,1
33,-1,4.422414351,6.30091795,1
33,0,4.417721177,7.032043753,1
33,1,3.865539574,7.234412312,1
33,2,4.215782918,7.150365893,1
33,3,4.05094852,6.737253298,1
33,4,3.753565652,6.875140044,1
33,5,3.937878453,6.805723712,1
33,6,3.855066423,6.501788822,1
33,7,3.103666385,5.64151714,0
33,8,2.352154857,5.426703303,0
33,9,1.837095333,4.299921899,0
33,23,1.204165129,1.623466032,0
33,24,1.451674778,3.539331167,0
33,25,1.359911243,3.912449668,0
33,26,2.28153456,3.936756038,0
33,27,3.900689306,5.847152302,0
33,28,3.652628474,6.563617632,0
33,29,3.721028225,6.410908531,0
33,30,3.883604437,5.95137859,0
33,31,4.048515891,6.622737227,0
33,32,4.206025562,6.883061608,0
33,33,4.334580672,7.024342118,0
33,34,4.345445184,6.999926961,0
33,35,4.270356723,6.951808478,0
33,36,3.995138541,7.063081697,0
33,37,3.944049752,7.329812977,0
33,38,4.043356355,7.227636933,0
33,39,4.225684786,7.211615439,0
33,40,4.126081883,6.701097995,0
33,41,4.165120542,7.210380083,0
33,42,4.382987296,7.343084854,0
33,43,4.34687259,7.071845244,0
33,44,4.255818115,6.13720513,0
33,45,4.103576123,5.57664335,0
33,46,3.485827889,5.562896229,0
33,47,1.969306251,4.44193341,0
33,48,1.398451915,2.888177095,0
33,49,1.117876678,2.191738423,0
33,50,1.154459559,1.715634402,0
33,51,1.35313927,3.123969414,0
33,52,1.874294405,7.797762513,0
33,53,2.699205658,7.114368546,0
33,54,4.21036126,6.88120271,0
33,55,4.236225086,6.709377439,0
33,56,4.014502995,6.461419439,0
33,57,4.112367609,6.527092362,0
33,58,4.075236894,6.283745943,0
33,59,3.97567774,6.208578314,0
33,60,3.961660786,6.365635499,0
33,61,3.835184159,6.092885935,0
33,62,4.031455728,6.392548549,0
33,63,3.516573755,6.513658064,0
33,64,3.664626069,6.43376842,0
33,65,3.593726118,6.560695024,0
33,66,4.16117986,6.441794097,0
33,67,4.431044041,6.338574965,0
33,68,4.112590344,6.370233784,0
33,69,4.266239827,6.503992363,0
33,70,4.122217053,6.659160694,0
33,71,3.905309556,6.575200415,0
33,72,3.899665407,6.657378298,0
33,73,4.056765018,7.031427269,0
33,74,4.28395725,6.385240517,0
33,75,4.451711479,5.986673262,0
33,76,4.540215415,6.166102544,0
33,77,4.495745404,6.648333112,0
33,78,4.205217651,6.917025911,0
33,79,4.310702208,7.008551463,0
33,80,4.371036562,6.746007886,0
33,81,4.650412764,7.339650423,0
33,82,4.697827581,7.380334688,0
33,83,4.951796653,6.661461758,0
33,84,5.201378634,6.383622028,0
33,85,4.39011071,6.499102909,0
33,86,4.680512941,6.48162964,0
33,87,4.639286902,6.729472688,0
33,88,5.159943581,7.250290792,0
33,89,5.069307862,7.22182958,0
33,90,5.642189306,7.305379345,0
33,91,4.356785089,6.724080679,0
33,92,3.748396159,7.066162283,0
33,93,4.487980804,6.479532255,0
33,94,4.668173636,6.372050188,0
33,95,5.777988616,7.044137333,0
33,96,6.448478354,7.388370539,0
33,97,4.647632673,7.377128165,0
33,98,3.603319854,6.970672436,0
33,99,2.963973525,6.868653162,0
33,100,2.579204368,6.477007482,0
34,-100,2.743902162,7.142136801,1
34,-99,3.729095755,7.100741449,1
34,-98,3.966279312,8.248619599,1
34,-97,3.913495036,8.801233115,1
34,-96,4.834332335,8.797025447,1
34,-95,4.935961339,8.69848125,1
34,-94,5.046508679,8.267850828,1
34,-93,4.748941657,8.608996664,1
34,-92,4.864030021,9.028787475,1
34,-91,6.080082779,8.966550743,1
34,-90,6.082767976,8.959556059,1
34,-89,5.713727538,8.686919059,1
34,-88,6.24176467,8.353564216,1
34,-87,6.267542998,8.645880818,1
34,-86,6.259660455,8.831267828,1
34,-85,6.227174607,8.461865267,1
34,-84,6.202163742,8.611598294,1
34,-83,6.23677775,8.054401886,1
34,-82,6.175367981,8.076052855,1
34,-81,6.170260768,8.302431994,1
34,-80,6.249609481,8.415930935,1
34,-79,6.298078064,8.081580485,1
34,-78,6.250995813,7.917624286,1
34,-77,5.190862985,8.405586952,1
34,-76,6.429648509,7.605534181,1
34,-75,6.058921544,7.755984932,1
34,-74,4.715898981,7.615379019,1
34,-73,4.54010101,8.307603725,1
34,-72,4.896784185,9.008718176,1
34,-71,4.74937085,8.499302137,1
34,-70,4.33617438,8.014250817,1
34,-69,4.610037661,8.149503462,1
34,-68,3.878945281,8.460342743,1
34,-67,3.023700789,8.752723038,1
34,-66,3.039142421,8.433735025,1
34,-65,3.023331087,7.625141618,1
34,-64,4.259697262,7.67437938,1
34,-63,4.148435207,7.462643518,1
34,-62,4.255954026,6.977830387,1
34,-61,3.839541168,7.109544321,1
34,-60,3.169099408,7.53709389,1
34,-59,3.126763771,7.926764985,1
34,-58,3.045797308,7.726307695,1
34,-57,3.071673464,7.776554658,1
34,-56,3.030323225,7.851435254,1
34,-55,3.443046157,8.292165651,1
34,-54,3.062683258,4.126828,1
34,-53,1.287668508,0.8091869452,1
34,-52,2.812141818,5.57911708,1
34,-51,2.950262291,9.363048705,1
34,-50,2.791177475,8.464538778,1
34,-49,3.00816855,7.505181371,1
34,-48,3.243419506,6.934935798,1
34,-47,4.005756427,8.23337353,1
34,-46,3.85929088,7.812143074,1
34,-45,3.931306768,8.513031242,1
34,-44,4.031498775,8.421357985,1
34,-43,3.929340988,8.366466952,1
34,-42,3.913916743,8.948663525,1
34,-41,4.074088153,9.193767463,1
34,-40,4.766231816,8.810469066,1
34,-39,4.918450438,8.668118296,1
34,-38,5.14245511,7.824687752,1
34,-37,5.397457479,8.528007851,1
34,-36,5.716259584,7.935008579,1
34,-35,5.711419423,8.135036952,1
34,-34,5.594556202,8.65354478,1
34,-33,5.459065919,8.906991002,1
34,-32,5.767207844,9.216601598,1
34,-31,5.679882464,9.279639424,1
34,-30,5.41957977,9.402586367,1
34,-29,4.3284109,9.4466184,1
34,-28,4.204804703,9.001055625,1
34,-27,5.047571901,8.762670147,1
34,-26,4.901907993,8.647031313,1
34,-25,4.68758945,8.439404614,1
34,-24,3.436671042,7.921739689,1
34,-23,2.852687828,6.118191375,1
34,-22,2.29642701,4.181276328,1
34,-21,2.073602313,3.386884201,1
34,-20,2.377220786,4.850940538,1
34,-19,2.428192698,7.002385141,1
34,-18,3.6741463,7.647364206,1
34,-17,3.923278183,8.044661498,1
34,-16,4.071366552,7.795738483,1
34,-15,4.173949081,7.78102306,1
34,-14,4.35075233,7.906878923,1
34,-13,4.470858889,8.159394795,1
34,-12,5.1465295,7.912918823,1
34,-11,6.194310499,8.452997435,1
34,-10,6.727858725,8.592638566,1
34,-9,7.594133007,9.01828301,1
34,-8,6.665792487,8.733141775,1
34,-7,4.777182496,8.010848124,1
34,-6,3.722123344,6.682359357,1
34,-5,4.198589995,6.692861399,1
34,-4,4.387361224,8.529461703,1
34,-3,3.925680792,8.567929679,1
34,-2,4.570173498,9.014304241,1
34,-1,5.195776108,9.062862604,1
34,0,5.232873451,8.821746974,1
34,1,6.06380182,8.187227658,1
34,2,6.224439363,8.057136574,1
34,3,5.932211712,8.015013205,1
34,4,5.853516136,7.371046104,1
34,5,6.373464641,6.851400146,1
34,6,4.026333462,7.540282089,1
34,7,4.081181994,7.680445369,1
34,8,3.337629233,7.236199166,1
34,9,2.640795527,7.205918772,1
34,10,2.635257345,7.388559866,1
34,11,2.623727331,6.762971519,1
34,12,3.493957671,6.758360122,1
34,13,4.275959191,7.229046603,1
34,14,5.165587,7.072206131,1
34,15,5.903471982,7.885563564,1
34,16,5.726243045,7.962504697,1
34,17,5.926617628,7.626200142,1
34,18,6.369586647,8.041484976,1
34,19,6.65753705,8.346213104,1
34,20,5.540472152,8.219790841,1
34,21,5.206425684,8.17222569,1
34,22,5.021324525,7.8541162,1
34,23,4.638189683,8.200601548,1
34,24,4.559811689,8.208478047,1
34,25,4.753072941,8.305429296,1
34,26,4.923033219,8.798068129,1
34,27,4.900573133,8.652910895,1
34,28,4.735077587,8.702326454,1
34,29,3.834220268,8.365335761,1
34,30,3.398703434,8.179027841,1
34,31,3.28078948,7.906803635,1
34,32,3.409739874,7.389073971,1
34,33,3.993716951,7.516823742,1
34,34,3.723089201,8.174824188,1
34,35,4.031607013,8.417053403,1
34,36,4.662569733,8.290646911,1
34,37,5.691887388,8.195494052,1
34,38,6.000990575,8.454663785,1
34,39,6.051615104,8.510473769,1
34,40,5.444092448,8.880441133,1
34,41,4.746856283,9.267504741,1
34,42,4.52919358,8.739030804,1
34,43,5.077963175,9.179254233,1
34,44,6.356101178,9.152713626,1
34,45,6.807161885,8.470839291,1
34,46,6.483680467,8.464074178,1
34,47,6.221482641,8.473831174,1
34,48,6.348186537,8.594308714,1
34,49,6.784782862,8.548855931,1
34,50,6.067063055,8.445610078,1
34,51,4.830481984,8.490159664,1
34,52,4.666595293,8.667445535,1
34,53,6.063612329,8.339123964,1
34,54,7.04418769,8.239116077,1
34,55,7.544375789,8.257945334,1
34,56,7.720719315,7.890548436,1
34,57,6.270851229,7.968092666,1
34,58,6.736570553,9.069521465,1
34,59,7.848304243,9.007482583,1
34,60,7.598597235,8.88033352,1
34,61,5.878978387,8.266050258,1
34,62,4.401871187,7.519160091,1
34,63,3.438465738,6.966055883,1
34,64,3.451470389,5.638508937,1
34,65,3.737773391,6.015290955,1
34,66,4.454269372,6.071962657,1
34,67,4.515089893,6.177029053,1
34,68,3.911456356,6.454811609,1
34,69,3.904200928,6.900077132,1
34,70,4.250959644,5.765852008,1
34,71,4.870463211,5.500397918,1
34,72,4.693008485,5.696991848,1
34,73,5.668664803,5.702534174,1
34,74,4.812387997,5.74577852,1
34,75,5.110022791,6.166160754,1
34,76,4.77240671,6.385306317,1
34,77,3.482366055,6.493102292,1
34,78,2.724328929,5.709480953,1
34,79,2.414477511,4.582026414,1
34,80,2.369024791,7.113417092,1
34,81,2.683247302,6.80886619,1
34,82,2.954558488,7.459631479,1
34,83,5.672993951,8.703940965,1
34,84,5.731261894,9.194973457,1
34,85,4.252893322,9.50809786,1
34,86,4.233975724,9.332010245,1
34,87,4.120003787,9.41330201,1
34,88,4.148163752,8.959407816,1
34,89,4.176564292,9.142857039,1
34,90,4.57780404,8.961313963,1
34,91,4.733621072,8.125563055,1
34,92,4.694753348,7.382226921,1
34,93,4.877565098,7.072488636,1
34,94,4.395528552,6.799877531,1
34,95,4.987247139,7.501449212,1
34,96,3.847801698,8.150686952,1
34,97,3.80796755,8.275201066,1
34,98,3.758216587,7.958000811,1
34,99,4.716958021,7.671303793,1
34,100,4.533296371,7.761226856,1
43,-100,0.9994483474,0.4667693532,0
43,-99,1.742017044,0.8666061245,0
43,-98,1.610109753,1.279781824,0
43,-97,1.652541604,4.097486258,0
43,-96,1.293220995,4.410571799,0
43,-95,1.104776102,1.812697778,0
43,-89,1.086707183,1.935579703,0
43,-88,1.041905329,1.673829273,0
43,-87,1.048677762,1.668110123,0
43,-85,1.234762805,2.628615358,0
43,-84,1.997796629,4.906684056,0
43,-83,2.611301609,5.613975031,0
43,-82,3.639128745,5.057896249,0
43,-81,5.167533645,4.908222726,0
43,-80,3.07131456,4.546824722,0
43,-79,1.969670114,4.206499111,0
43,-78,1.109148892,1.55861945,0
43,-77,1.150794705,1.473190319,0
43,-75,1.477599074,4.496423286,0
43,-74,1.528621245,6.021317176,0
43,-73,1.751935745,6.187982332,0
43,-72,2.39993282,6.015348054,0
43,-71,3.160188948,6.37364054,0
43,-70,4.653249311,7.17083101,0
43,-69,7.086175166,7.191160006,0
43,-68,7.70853855,7.157788108,0
43,-67,8.299666635,7.114539902,0
43,-66,11.06198276,7.269798236,0
43,-65,14.0267891,7.504817879,0
43,-64,11.18401083,7.891166272,0
43,-63,9.614297665,8.462539672,0
43,-62,9.683851462,8.12775452,0
43,-61,11.41533701,7.848425299,1
43,-60,12.73921564,7.871254671,1
43,-59,10.15405974,8.28856258,1
43,-58,9.906843627,8.360182018,1
43,-57,9.51601668,9.076831364,1
43,-56,8.835861396,8.756922592,1
43,-55,7.954861163,8.509022576,1
43,-54,7.284071837,8.596563612,1
43,-53,6.680662113,8.349519824,1
43,-52,3.940836575,7.960368108,1
43,-51,2.378617018,7.586271317,1
43,-50,2.54581226,7.043065268,1
43,-49,3.103727151,6.216421949,1
43,-48,4.846337869,6.469322297,1
43,-47,6.945386653,6.532976633,1
43,-46,7.680630576,6.813761916,1
43,-45,10.00058456,6.674936671,1
43,-44,8.771751189,6.803912688,1
43,-43,9.038310917,6.581791274,1
43,-42,11.44623633,7.321735871,1
43,-41,7.930166214,6.843274928,1
43,-40,5.638549483,7.416552862,1
43,-39,4.594429552,7.611000323,1
43,-38,3.556142246,7.283275991,1
43,-37,2.806188187,5.830198157,1
43,-36,1.955605573,5.54571898,1
43,-35,1.860659013,5.923982347,1
43,-34,2.761285261,6.274868569,1
43,-33,4.391106429,7.448144774,1
43,-32,5.329808241,7.239240519,1
43,-31,4.113266814,7.458643931,1
43,-30,4.183674005,7.776733998,1
43,-29,4.209189704,7.73899999,1
43,-28,4.222204555,7.541154099,1
43,-27,5.820462837,7.500073266,1
43,-26,6.451697245,7.313460927,1
43,-25,6.201554386,7.413668135,1
43,-24,5.650406249,7.348841752,1
43,-23,5.074407784,7.474016208,1
43,-22,4.783521389,7.405967596,1
43,-21,4.577351277,7.341548302,1
43,-20,4.133261346,7.462333903,1
43,-19,3.590151722,6.858060288,1
43,-18,3.209532156,6.353995717,1
43,-17,3.121390831,5.959579289,1
43,-16,2.995020044,4.740872979,1
43,-15,3.211032002,5.522541806,1
43,-14,4.971891698,6.199283735,1
43,-13,6.298955282,7.103796032,1
43,-12,8.279251432,7.82482045,1
43,-11,10.4054331,7.917110622,1
43,-10,10.24528774,7.784996505,1
43,-9,8.825283286,7.568456371,1
43,-8,5.520764817,7.202536678,1
43,-7,3.441683389,6.788884612,1
43,-6,2.353284822,5.966413172,1
43,-5,1.739106349,5.569534769,1
43,-4,1.807694508,6.766466737,1
43,-3,2.609473677,6.892218172,1
43,-2,4.028692688,7.01106375,1
43,-1,6.321950051,7.421294081,1
43,0,5.473651432,7.060246844,1
43,1,4.52737873,6.556054513,1
43,2,5.448152953,6.544588104,1
43,3,5.630450078,6.565300901,1
43,4,5.847533152,6.565750076,1
43,5,6.129357017,7.084013188,1
43,6,6.545520387,7.275377438,1
43,7,7.399768689,7.40204843,1
43,8,6.453634567,7.487118927,1
43,9,4.755018997,7.545097082,1
43,10,4.273384988,6.576594022,1
43,11,4.850861568,6.441410936,1
43,12,4.101131344,6.547544138,1
43,13,4.208063955,6.958318461,1
43,14,5.022652906,6.936699527,1
43,15,5.288093085,6.744270257,1
43,16,4.938540184,6.891447192,1
43,17,4.585961502,6.799938276,1
43,18,3.500250846,7.160357116,1
43,19,3.695410809,7.170815453,1
43,20,3.61057196,7.080495028,1
43,21,3.520365535,7.264552798,1
43,22,3.330914989,7.37971046,1
43,23,3.478510641,6.477360023,1
43,24,2.407210818,5.524739538,1
43,25,1.596507394,5.044114023,1
43,26,1.458938068,4.441343408,1
43,27,1.568553963,4.436728162,1
43,28,1.783707576,6.413075425,1
43,29,2.43351102,7.283562671,1
43,30,3.597097478,7.079454179,1
43,31,4.816570722,6.231253742,1
43,32,7.55942735,5.681336557,1
43,33,7.58230222,6.367188416,1
43,34,7.254075552,7.431242393,1
43,35,8.248431471,7.706740911,1
43,36,9.55389416,7.325867942,1
43,37,9.848729207,7.137226423,1
43,38,8.518913807,7.368534276,1
43,39,9.863375013,7.069878524,1
43,40,9.686038698,7.24768993,1
43,41,7.673535269,7.582069163,1
43,42,6.869451645,7.27350757,1
43,43,4.823422785,6.683182504,1
43,44,2.674056918,5.755501904,1
43,45,1.427809551,2.837123041,1
43,48,1.178936247,0.6697814901,0
43,49,1.735098384,2.728052763,0
43,50,1.957376147,3.721814027,0
43,51,1.869118367,4.334485402,0
43,52,1.827132457,5.005229096,0
43,53,1.846863309,5.512810999,0
43,54,1.931803397,5.239161087,0
43,55,2.192213236,5.26290489,0
43,56,2.154411499,6.407976512,0
43,57,2.132689781,7.747017572,0
43,58,2.376147653,5.653668755,0
43,59,2.861627452,6.785515054,0
43,60,4.707592882,7.004113208,0
43,61,6.578083312,6.958806043,0
43,62,10.3631064,7.032642161,0
43,63,6.357728924,6.531447401,0
43,64,5.396548228,6.173817851,0
43,65,6.4397265,6.256604967,0
43,66,6.568470844,5.846204782,0
43,67,6.535684,6.285835528,0
43,68,5.989836818,6.818943138,0
43,69,6.952843482,7.271290346,0
43,70,6.085232115,7.128397621,0
43,71,5.163330326,6.927008463,0
43,72,5.892971712,6.830055685,0
43,73,8.396089079,7.053828589,0
43,74,8.391957009,7.068761819,0
43,75,5.279653881,6.994282719,0
43,76,3.401213058,6.341229554,0
43,77,2.533993702,5.526536495,0
43,78,1.854895427,4.759674508,0
43,79,1.995469108,5.142903095,0
43,80,2.735645332,5.715424332,0
43,81,3.957179419,6.202225487,0
43,82,5.210457046,6.934920703,0
43,83,7.548023,6.5345771,0
43,84,10.27753052,6.786439812,0
43,85,9.212309845,6.970432675,0
43,86,7.039468619,7.40613303,0
43,87,5.863755411,7.436138766,0
43,88,5.831526523,7.13372619,0
43,89,7.664989377,7.040582589,0
43,90,5.721925318,6.748544022,0
43,91,3.528198009,6.246952945,0
43,92,2.635401325,5.508890521,0
43,93,1.914682948,4.628024924,0
43,94,1.241780675,2.092850736,0
43,96,0.9780295536,1.105757099,0
43,97,1.560389075,3.231400986,0
43,98,2.648011386,3.610762485,0
43,99,2.554766366,3.854502811,0
43,100,1.930692854,3.749024547,0
44,-100,2.422294284,5.850987163,0
44,-99,2.122411767,6.353324408,0
44,-98,1.813666518,6.132186497,0
44,-97,2.883527194,6.269041999,0
44,-96,1.852184266,6.13711833,0
44,-95,1.754105245,5.899242416,0
44,-94,2.371065696,5.60426332,0
44,-93,2.420032595,4.917948504,0
44,-92,2.890475417,4.005420302,0
44,-91,2.500514483,4.367050988,0
44,-90,1.991965214,5.173658041,0
44,-89,1.683497537,5.793835036,0
44,-88,1.779769801,6.534156265,0
44,-87,1.783848596,6.40141344,0
44,-86,1.686369962,5.983901948,0
44,-85,2.148542842,4.880104617,0
44,-84,2.06561275,3.113795415,0
44,-83,1.756571871,4.169738323,0
44,-82,1.521526309,2.397118399,0
44,-81,1.569730845,0.7354210669,0
44,-77,1.398455854,0.872265179,0
44,-76,1.357991046,1.148598363,0
44,-75,1.48334827,2.418283336,0
44,-74,1.880716733,4.903326692,0
44,-73,2.247366116,5.816101591,0
44,-72,2.940447221,6.394248178,0
44,-71,3.862182472,6.413278607,0
44,-70,3.764757252,5.896521169,0
44,-69,3.496214815,6.168401616,0
44,-68,3.32996882,5.775415139,0
44,-67,2.569746963,6.050269147,0
44,-66,2.496508501,6.706791416,0
44,-65,1.554179917,4.152394927,0
44,-64,1.191379155,1.661004977,0
44,-62,1.381539364,2.297775535,1
44,-61,1.759976062,4.255139835,1
44,-60,1.740786309,3.977062228,1
44,-59,2.163927281,5.061920244,1
44,-58,2.147265889,5.016531655,1
44,-57,2.923672838,4.249049221,1
44,-56,3.429722384,4.592322227,1
44,-55,3.79300153,5.858582976,1
44,-54,3.514691657,5.885480971,1
44,-53,3.347667209,6.126334964,1
44,-52,3.246617437,6.133264098,1
44,-51,3.157366069,5.844893932,1
44,-50,2.972866388,5.081811175,1
44,-49,2.258815832,4.959638139,1
44,-48,2.062284908,5.275844255,1
44,-47,1.969250493,5.679887306,1
44,-46,1.752246125,5.324588504,1
44,-45,1.653874214,3.498365908,1
44,-44,1.609345105,3.234977731,1
44,-43,1.53558631,3.35550583,1
44,-42,1.50495703,3.725218419,1
44,-41,1.50528487,4.452954299,1
44,-40,1.666704564,5.43851593,1
44,-39,1.711969164,5.677307833,1
44,-38,2.184626693,5.013224746,1
44,-37,1.550654051,4.85638612,1
44,-36,1.390824381,4.604293588,1
44,-35,2.738207135,3.367606777,1
44,-34,3.381892448,4.838450292,1
44,-33,4.21015797,4.877285799,1
44,-32,4.39690673,5.112571947,1
44,-31,3.916345101,5.358382955,1
44,-30,3.893980904,5.735126296,1
44,-29,3.584890024,6.54702405,1
44,-28,3.347535206,6.588509455,1
44,-27,3.44715315,6.406888661,1
44,-26,3.481484275,6.177574279,1
44,-25,3.941927941,5.637588515,1
44,-24,4.355998239,6.223928226,1
44,-23,4.366875589,5.015049279,1
44,-22,3.477552165,4.998884491,1
44,-21,2.865117643,4.791625504,1
44,-20,2.524420131,5.182967768,1
44,-19,2.587170708,5.41404458,1
44,-18,2.185490197,5.304759321,1
44,-17,1.794076368,4.272129525,1
44,-16,1.729816716,3.491183196,1
44,-15,2.11729614,3.863850556,1
44,-14,3.379081894,5.041683757,1
44,-13,3.252076089,5.072288866,1
44,-12,2.45929969,4.47178945,1
44,-11,2.198240845,5.2483059,1
44,-10,2.533580841,6.314320786,1
44,-9,3.068115655,6.545791674,1
44,-8,3.329333883,6.568198756,1
44,-7,3.074496038,5.458276688,1
44,-6,2.890256795,5.597719154,1
44,-5,2.570235848,6.734116588,1
44,-4,2.712302974,6.440984427,1
44,-3,3.133698953,5.987167844,1
44,-2,3.060219786,5.180388197,1
44,-1,2.211782646,4.245068486,1
44,0,1.233481905,2.192696318,1
44,1,1.259672394,1.896721901,1
44,2,1.508135608,3.571984616,1
44,3,1.572603028,3.76586263,1
44,4,1.44195651,3.084611355,1
44,5,1.458559766,3.401857187,1
44,6,1.410041293,4.253346247,1
44,7,1.401781448,4.181597158,1
44,8,1.437072996,4.238347568,1
44,9,1.805999851,2.148102267,1
44,10,2.292670044,4.416316166,1
44,11,3.854141461,4.844679328,1
44,12,3.800771197,5.495754552,1
44,13,3.527459352,5.952636818,1
44,14,2.83727784,5.741297154,1
44,15,2.642613363,5.896627549,1
44,16,2.822329569,4.20352997,1
44,17,2.613421222,4.94165115,1
44,18,2.095168397,5.067215845,1
44,19,2.239736876,4.462680437,1
44,20,2.359777596,5.486663152,1
44,21,2.614468081,5.950104288,1
44,22,2.999074459,6.113601662,1
44,23,3.0140546,6.379960768,1
44,24,3.162901096,6.208181098,1
44,25,3.684468701,5.912303779,1
44,26,3.898075578,5.919484214,1
44,27,3.0863929,6.631565889,1
44,28,2.563278698,6.569022736,1
44,29,1.98498866,5.196681532,1
44,30,1.559386086,3.589348636,1
44,31,1.297124066,2.039428766,1
44,32,1.19889851,3.642537272,1
44,33,1.88330133,4.137648843,1
44,34,2.403580972,4.095715003,1
44,35,1.324181444,4.229014397,1
44,36,1.306108158,3.950519161,1
44,37,1.765102487,3.460252966,1
44,38,2.239763725,3.346127422,1
44,39,1.373223117,4.064284541,1
44,40,2.190889157,3.610446275,1
44,41,1.933667212,3.528014303,1
44,42,1.434137411,3.461338941,1
44,43,1.808129554,3.632456314,1
44,44,2.169680913,3.141004585,1
44,45,2.206614843,3.610825882,1
44,46,1.611882658,2.547478475,1
44,47,2.136828122,3.220590415,1
44,48,1.804275271,4.397415881,1
44,49,1.4816954,2.226358598,1
44,50,2.20640496,3.136641438,1
44,51,1.873299689,3.276695575,1
44,52,1.169587631,1.11069409,1
44,55,1.131772558,0.5625164851,0
44,56,1.442269256,1.493721281,0
44,57,1.908734755,4.627536866,0
44,58,2.564927283,4.916408923,0
44,59,4.010556717,5.21538222,0
44,60,5.052254339,5.159235346,0
44,61,4.917253558,4.785499596,0
44,62,4.372571416,4.819073564,0
44,63,3.127154572,4.951731695,0
44,64,3.10132296,5.77720826,0
44,65,4.10627434,6.020885442,0
44,66,4.055532942,5.848925508,0
44,67,3.115498948,6.581454169,0
44,68,3.109434536,6.943391535,0
44,69,3.448825258,6.819684323,0
44,70,4.054909408,7.051951285,0
44,71,4.352508501,6.528672984,0
44,72,3.727400019,6.464325516,0
44,73,2.897930651,6.136822171,0
44,74,4.136143485,6.790809527,0
44,75,4.31868902,6.457895677,0
44,76,3.036217046,6.427800387,0
44,77,2.610745251,5.9314436,0
44,78,3.95623675,5.773379748,0
44,79,4.075310104,6.185566759,0
44,80,3.57242948,6.171271827,0
44,81,2.767462857,5.770568608,0
44,82,2.870676522,5.991743816,0
44,83,2.878768927,5.212759517,0
44,84,2.781835688,4.586995419,0
44,85,2.460044771,5.197074637,0
44,86,3.660806744,5.887353112,0
44,87,3.141032898,6.040973814,0
44,88,3.806768497,5.371110105,0
44,89,3.944157697,5.254472237,0
44,90,3.007184022,5.210534121,0
44,91,2.408299253,4.747178066,0
44,92,2.099481765,2.090877427,0
44,93,1.511640343,4.628631488,0
44,94,1.330937949,4.033256569,0
44,95,1.128102194,2.030184237,0
44,96,1.479952711,0.8890527294,0
48,-100,1.096980429,1.688640606,0
48,-99,1.09664796,2.651150562,0
48,-98,1.482646899,4.44107004,0
48,-97,1.907311211,5.472252909,0
48,-96,1.674224792,5.711959217,0
48,-95,1.786183989,6.503262727,0
48,-94,1.842635283,6.854063593,0
48,-93,1.872793188,6.417098202,0
48,-92,2.072430408,6.323325498,0
48,-91,2.34067922,6.682916826,0
48,-90,3.143127026,5.260196103,0
48,-89,3.211233498,5.128864444,0
48,-88,3.445856578,5.951231574,0
48,-87,4.292500161,7.168979035,0
48,-86,5.487629378,6.993580731,0
48,-85,5.632998278,7.084190444,0
48,-84,5.727138444,7.309931635,0
48,-83,5.999857942,6.682271333,0
48,-82,7.988726779,6.986657171,0
48,-81,9.27585147,6.992057175,0
48,-80,8.692112133,6.673391465,0
48,-79,9.344924368,6.913003489,0
48,-78,6.671499956,6.768799201,0
48,-77,4.600310843,6.770167284,0
48,-76,3.776461016,6.506683769,0
48,-75,4.080902304,6.531102985,0
48,-74,5.28009319,6.748569941,0
48,-73,8.642646181,7.327444194,0
48,-72,11.27770771,6.918184673,0
48,-71,7.840480166,6.509182426,0
48,-70,6.008719397,6.535626654,0
48,-69,6.694563187,5.998843969,0
48,-68,3.815210488,5.525924837,0
48,-67,2.19899735,4.461490639,0
48,-66,1.108472181,1.03482995,0
48,-60,1.11358921,1.73669321,0
48,-59,1.193527046,3.430053967,0
48,-58,1.165559252,2.571336255,0
48,-57,1.092852848,2.28895436,0
48,-56,1.049091136,1.749256795,0
48,-55,1.157349382,2.386370242,0
48,-54,1.830661136,4.343418495,0
48,-53,2.887997578,5.701779327,0
48,-52,4.760387335,7.01606542,0
48,-51,6.788113625,7.146497212,0
48,-50,5.590752002,6.851275174,0
48,-49,5.615966945,6.973822534,0
48,-48,7.881891195,7.022140727,0
48,-47,5.749353921,7.457076795,0
48,-46,6.002018472,7.604388729,0
48,-45,8.427470583,7.209939439,0
48,-44,7.105639177,7.044804562,0
48,-43,6.868883979,6.580289895,0
48,-42,6.584912357,6.436665207,0
48,-41,3.917830593,6.051199774,0
48,-40,2.555289584,5.748134148,0
48,-39,1.57290887,3.314740119,0
48,-38,0.982814369,0.5809205197,0
48,-37,1.248883592,0.8395485732,0
48,-32,1.545546758,1.754207023,1
48,-31,1.651847541,4.726005646,1
48,-30,1.856902723,6.843869161,1
48,-29,2.417792549,7.02203393,1
48,-28,2.098787693,7.581315382,1
48,-27,1.823373809,8.270024375,1
48,-26,1.867992123,8.319652388,1
48,-25,1.868757945,7.777276867,1
48,-24,1.824141022,7.249182611,1
48,-23,2.743622167,6.545257751,1
48,-22,2.845570828,6.288641516,1
48,-21,2.7624847,6.428029962,1
